Repository: dedeguo/demo

# demo
水泥熟料生产知识图谱构建

File: tf/cement.txt (part 1 of 15)
基于质量守恒定律,推导钙离子传输控制方程,并结合固液平衡关系曲线、孔隙率演化模型与有效扩散系数演化模型建立三维钙溶蚀数学模型。引入离子交换边界条件考虑接触边界浓度变化,为钙溶出量计算提供依据;根据Galerkin有限元方法导出有限元计算格式,实现模型数值求解。通过算例验证,检验三维接触溶蚀模型及程序的正确性,结果表明该三维模型能够用于模拟水泥基材料发生的多维溶蚀。针对圆柱体试件开展三维溶蚀数值试验,得到了各溶蚀特征量的时空分布规律,结果表明,在三维状态下,接触溶蚀发展呈现出由表及里,各处溶蚀速率由快到慢,径向溶蚀速率大于轴向溶蚀速率的总体特征。
本文采用氦流法测定了水泥水化过程中水泥浆体的绝对体积变化,并根据水泥浆体绝对体积变化曲线将水泥水化过程划分为极速收缩期、收缩暂停期、快速收缩期和收缩趋缓期4个阶段。水泥浆体极速收缩期和快速收缩期发生的绝对体积变化最为明显,且变化幅度较大,其与C3A和C3S的水化密切相关。水泥浆体收缩暂停期的绝对体积通常呈线性规律缓慢减小,但变化幅度较小,其规律与“欠饱和度理论”相符。水泥浆体收缩趋缓期的绝对体积变化曲线则通常会出现“膨胀”假象,不能反映水泥浆体绝对体积变化的实际情况,但是其与水泥浆体孔结构的发展有关,对水泥水化行为的表征仍有重要的指导意义。水灰比对水泥水化的影响,不仅体现在其可以影响水泥水化过程,而且还体现在其可以对水泥浆体各水化阶段的绝对体积变化产生明显的影响。
采用电石渣对Ⅲ级粉煤灰进行高温煅烧改性,利用X射线衍射仪、扫描电镜和能谱分析等方法对改性Ⅲ级粉煤灰的矿物组成和表面形貌进行表征,并研究了改性Ⅲ级粉煤灰的水化性能。通过背散射扫描电镜和纳米划痕仪对比分析了未改性和改性Ⅲ级粉煤灰与水泥浆体的微界面形貌和力学性能。结果表明:改性Ⅲ级粉煤灰表面生成了β-C2S,其具有较好的水化活性,水化可生成C-S-H凝胶,从而改善了Ⅲ级粉煤灰颗粒与水泥浆体的微界面,减少了微界面区的孔隙,并提高了微界面的力学性能。
本文采用XRD和TG等微观分析手段,研究了在恒温（20±1℃）、恒湿（80±5%）和N2（≥95%）环境下,水灰比为0.35,0.45和0.55的硅酸盐水泥净浆试件半浸泡在5%Na2SO4溶液中,侵蚀50d和100d后,试件水分蒸发区中和浸泡区中化学侵蚀产物的生成量多少。试验结果发现,试件水分蒸发区中钙矾石和石膏生成量显著多于浸泡区中的生成量,而且随着侵蚀龄期延长,两部分之间产物生成量差增大;侵蚀100d后,水灰比为0.55的水泥净浆试件中两部分化学侵蚀产物生成量差与其他两种试件相比有成倍的增长。试验结果进一步证明硫酸盐化学侵蚀破坏依然是导致半浸泡在硫酸盐环境中的混凝土水分蒸发区破坏的主要原因。
采用离子螯合反应、水化热测试、电阻率测试等手段研究了2-膦酸基丁烷-1,2,4-三羧酸(PBTCA)、羟基亚乙基叉二膦酸(HEDP)和二乙烯三胺五亚甲基叉膦酸(DTPMPA)对水泥浆水化硬化特征的影响,并探讨了其影响机理。结果表明:有机膦酸对钙离子具有很强螯合作用,单分子膦酸基团数量越多,其对金属离子的螯合值越大,由强到弱依次为DTPMPA、HEDP、PBTCA;相同掺量下的有机膦酸缓凝效力远大于葡萄糖酸钠,其对水泥浆水化抑制能力随着膦羧基团数量的增大而增大;有机膦酸优先与钙、镁等离子形成稳定螯合物,限制了钙、镁等离子参与水化产物的形成,延长水化溶解期与诱导期,其仍然与膦酸基团数量相关;膦酸的掺入使得水化加速期电阻率微分曲线未见一对波峰与波谷,这与空白试样不同,另外,电阻率微分曲线拐点与水泥浆凝结时间密切相关;适当掺量的上述有机膦酸对水泥28d抗压强度和抗折强度具有增强作用,但过量则导致强度显著下降。
利用低场核磁共振的方法研究了不同水灰比的水泥浆体早期水化过程中可蒸发水量的变化。结果表明:可蒸发水核磁信号量随时间的一阶导数曲线特征与水泥浆体早期水化的5个阶段吻合较好。水泥浆体初、终凝时间界于核磁信号量一阶导数曲线的谷、峰之间,即初凝出现在水化加速期开始后,而终凝出现在加速期结束前。通过对核磁信号量的计算分析,可以获得水泥浆体的水化程度和胶空比。硬化水泥浆体的实测抗压强度与计算所得胶空比呈幂函数关系。
对水化高铝水泥颗粒进行热活化改性制备成吸附剂,研究了热活化温度、pH、共存离子和离子强度等因素对其吸附氟化物性能的影响,并利用TGA、XRD、FTIR、SEM等分析了其表面形态和内部结构特征及其吸附机理。结果表明:在25℃,热活化温度600℃(ALC600),pH=7,初始氟浓度100mg/L条件下,其平衡吸附量高达17.42mg/g;ALC600能在较宽的pH（5-9）范围内具有良好的除氟性能;共存离子Cl-、NO3-、SO42-和离子强度对ALC600的吸附效果影响不明显。吸附过程遵循准二级动力学模型,符合Langmuir等温线模型,理论最大吸附容量为223.72mg/g。结合吸附氟化物前后ALC600的晶体结构、化学键、表面形态的变化,确定其吸附机理是以化学吸附为主,通过内部络合和表面沉淀来实现氟离子的去除,同时也涉及离子交换和静电作用。
采用水凝胶为载体,负载磷酸盐制备成修复剂,并将水凝胶加入水泥净浆中制备成自修复水泥基材料。利用磷酸盐和裂缝中钙离子原位生成羟基磷灰石修复裂缝,并探究其修复效率。结果表明,水凝胶能较好的保存与缓释磷酸盐,并且在模拟孔溶液中水凝胶能在水泥样品表面生成较为致密的羟基磷灰石。修复效率测试中,抗氯离子渗透能力可修复60%,样品裂缝的透水率可修复60%-100%。通过XRD与FTIR测试分析,修复产物为碳化缺钙羟基磷灰石(CCDHA)。
针对循环流化床锅炉（CFB）底渣利用率偏低的问题,提出一种新的底渣处理应用方案——对底渣进行急冷处理后,将其作为脱硫剂或水泥混合材进行综合利用。本文通过搭建CFB锅炉底渣急冷实验系统,制备了不同渣温下的急冷底渣样品;然后选取亿利（YL）底渣和42.5标号的水泥作为研究对象,探讨了急冷底渣作混合材对水泥性能的影响。实验结果表明:急冷会破坏底渣颗粒形状,导致外壳成分发生变化。急冷处理不仅造成CaSO4峰值显著降低,而且使得Ca（OH）2的特征峰变强。在相同的CFB底渣掺比下,与原始底渣相比,急冷底渣作为水泥混合材时,虽然无助于提高了抗折抗压强度,但能缩短凝结时间,减少安定性值。同时,还能减少水泥标准稠度需水量,提升水泥的密实程度,对水泥的力学性能和抗侵蚀性有着一定的积极作用。
水泥作为一种重要的胶凝材料,广泛应用于土木建筑、水利、国防等领域,但由于常规水泥石的脆性本质,势必要进行一定的改性增韧处理以满足实际工况需要。本文着力于此,对国内外多领域近五年增韧(纤维/晶须、胶乳、石墨烯、树脂、沥青等)水泥石研究进展及其研究成果进行了细致的分类综述,并分别阐述了各类增韧措施的作用机理以及所存在的问题,同时也对水泥石增韧材料的发展走向及应用前景进行了展望。
水化硅酸钙(C-S-H)凝胶是硅酸盐水泥的主要水化产物，是水泥胶凝能力的主要来源。C-S-H 凝胶的纳米结构由长程无序、短程有序的类 Tobermorite 纳米晶组成。明确类 Tobermorite 相纳米晶的分子结构、氢键等分子间作用力组成及性质、H2O 和羟基基团与硅氧主链的相互作用机理对理解 C-S-H 凝胶的胶凝能力形成机理、调控水化产物的胶凝能力具有重要意义。本文在总结固体核磁共振分析技术研究 C-S-H 凝胶硅氧主链结构研究进展的基础上，提出其钙硅比对硅氧主链聚合度和平均链长的影响规律，并运用固体核磁测试与第一性原理计算核磁结果相结合的研究方法，揭示了 C-S-H 凝胶分子结构中氢键的组成及性质，明确了水分子及羟基基团与硅氧主链的相互作用机理。
在工程建设领域,水泥作为建筑原材料的其中一种,它起着极为重要的作用,其质量会对混凝土乃至工程整体带来直接影响。因此,在工程建设施工之前,必须对水泥原材料进行检验,确保试验检测结果符合规范要求。在水泥试验检验项目中,胶砂强度是一项重要的技术指标,可以通过水泥胶砂强度试验方法得以现实;但在水泥胶砂强度试验过程中,由于试验人员操作水平、机械、原材料、试验环境等因素影响,最终会造成水泥砂胶强度结果偏高或降低。因此,本文则围绕水泥胶砂强度试验展开探讨,分析其中的几大影响因素。
含钡硫铁铝酸盐水泥是一种快硬早强型水泥,以含钡硫铁铝酸盐水泥熟料为研究对象,采用XRD及SEM-EDS测试烧成后的含钡硫铁铝酸盐水泥熟料,分析了熟料的矿物组成、显微结构及元素组成。测试了含钡硫铁铝酸盐水泥熟料不同龄期的抗压强度,并对其水化产物进行了组成和形貌分析。
介绍了水泥净浆量水器的用途、校准方法和注意事项,从环境条件、检测设备、操作环节等方面分析了影响校准结果的主要因素,提出了相应的控制措施,为水泥标准稠度用水量的准确判定提供了技术依据,可为保证水泥检测工作的有效性、提高检测效率与稳定性提供参考。
结合Rietveld外标法定量分析原理,在不掺加标样的情况下实现对含有非晶相的水泥及其水化产物的快速检测定量分析。首先利用已知组成的样品研究了Rietveld外标法的准确性,然后对比分析了水泥的外标法与内标法的定量结果,接着对水泥水化产物进行了定量分析,并与热重法测定结果进行比较。结果表明:已知组成样品的定量结果与实际配制值具有良好的一致性。水泥的外标法定量结果平均值与内标法结果接近,但外标法定量结果的标准差更小、数据波动小,水泥水化产物定量结果中氢氧化钙含量与热重定量分析结果基本一致。此外,外标法制样过程也得到了简化,因而在对水泥及其水化产物进行定量分析时更具优势。
采用X射线衍射仪、扫描电镜、压汞仪、量热仪分析了5℃、20℃和40℃下NaCl对铝酸盐水泥水化的影响。结果表明,当NaCl掺量较低时,会加快铝酸盐水泥的早期水化速率,而掺量较高时则会延缓早期水化。此外,NaCl对铝酸盐水泥水化产物的影响还高度依赖于养护温度。5℃和20℃下,NaCl的掺入使得早期CAH10的生成量大幅增加,水泥的孔结构优化、强度明显提升。而40℃下,NaCl加速了介稳的水化铝酸钙(CAH10、C2AH8)向C3AH6的转变,促使硬化水泥石中有害孔的比例大幅增加、强度降低。虽所涉温度下氯离子结合量均随NaCl掺量的升高而增大,但增长的趋势逐渐变缓;且5℃和20℃下氯离子结合量随着龄期的延长而增大,而40℃下氯离子结合量随龄期延长不断下降。
本文通过使用化学分析、物理检验、X射线衍射分析等方法,对脱硫石膏和水泥性能进行认真细致的分析,从而更好地找到库内水泥强度异常下降的主要原因,然后通过降低入磨物料综合水分、调整脱硫石膏使用比例、对出磨水泥的质量进行调整,从而使其符合标准,并且通过降低水泥的储存温度的方法也可以达到目的。
硫铝酸盐水泥碱度低是影响其在结构工程使用的主要原因,而石膏是制备硫铝酸盐水泥品种的关键组分。本文研究分析了石膏种类对不同种类硫铝酸盐熟料制备水泥碱度的影响。研究发现,石膏种类显著影响硫铝酸盐水泥体系碱度。与传统硫铝酸盐熟料、石膏复合体系不同,低硫铝酸钙含量的硫铝酸盐熟料与化学硬石膏、天然二水石膏复合时,水泥体系碱度pH值超过12。同时,也分析了碱度产生差异的机理。
水泥胶砂试块在光谱观测过程中存在随机噪声,随机噪声会携带到观测的光谱数据中,对数据的拟合造成影响。为了使水泥胶砂试块光谱曲线的拟合效果更明显,该项目运用稳健估计和最小二乘法分别对水泥胶砂试块的光谱数据进行处理。每隔1 h对新做的水泥胶砂试块进行光谱采集,选取1 940 nm处的光谱值与时间进行回归分析,分析数据在有无粗差的情况下采用最小二乘法与稳健估计法线性拟合效果的差异。结果表明:当光谱数据中无粗差时,稳健估计法与最小二乘法线性拟合效果基本一致;当数据中含有较大粗差时,稳健估计法抗差效果明显,拟合效果较好。
为防止海底管道在海底环境下的失稳,常采用混凝土配重层来提高海底管道重量,为海底管道提供负浮力,保证管道在海底的稳定性,同时对海管起到机械保护作用。混凝土配重层的强度、耐久性主要取决于水泥的性能、水灰比、混凝土配比等,水泥的选择对混凝土配重层的性能具有重要的意义。本文主要对海底管道混凝土配重层常用水泥的国内外标准进行对比,为海底管道配重涂敷业务对外发展提供参考。
砌筑水泥大量应用于新型墙体材料的砌筑和抹面工程,因此,如何提高砌筑水泥的性能也是近年来研究的重点。本文以偏高岭土、膨润土以及粉煤灰为掺合料,研究了外掺时几种掺合料对砌筑水泥砂流动度、强度、 14 d拉伸粘结强度的影响。结果表明:掺量提高,砌筑水泥胶砂拌合物出现流动性降低、强度提高的趋势;外掺偏高岭土、膨润土的砌筑水泥14 d拉伸粘结强度随着掺量的提高而减小,外掺粉煤灰的砌筑水泥14 d拉伸粘结强度随着掺量的提高而增大。
氯氧镁水泥性能与其他水泥不同,而长期堆放未使用的氯氧镁水泥无法用肉眼判断其合格性,因此需要探究一种检测方法对其性能进行检测,进而判定其是否合格可用。通过水泥胶砂法从强度方面进行检验判定,了解其力学性能的同时,可以判定其合格性。
成功地合成了含球霰石β-硅酸二钙生物骨水泥,目的是为了降低β-硅酸二钙骨水泥水化产物Ca（OH）2的碱性对生物材料的不利影响,并提高β-硅酸二钙骨水泥的生物活性。将含球霰石与不含球霰石的β-硅酸二钙骨水泥浸泡到人体模拟液（SBF）中3天,使用XRD、SEM、EDS和FT-IR对其表面形成的羟基磷灰石进行分析与研究,发现含球霰石的β-硅酸二钙骨水泥的体外生物活性明显提高了;对水化改性后的β-硅酸二钙的凝结时间也进行了评价。结果表明,含球霰石的β-硅酸二钙骨水泥的羟基磷灰石形成能力更好,凝结时间（12±2 min）适合于临床操作的使用,是极具应用前景的骨修复替代材料。
随着一带一路的发展,目前中国公司在海外的工程建设项目越来越多,与国外规范以及国外原材料的接触也越来越多。水泥作为混凝土原材料中最主要的组分,对混凝土性能的影响至关重要,本文以马尔代夫中马友谊大桥项目为依托,选取印度尼西亚SEMEN PADANG 42.5水泥、马来西亚YTL42.5水泥、国内金羊P·Ⅱ42.5和华润P·Ⅱ42.5水泥,从化学成分分析、化学性能分析、物理力学性能和水化热等方面进行对比,研究国内外水泥性能的差异,为海外项目混凝土的配置提供技术指导。
对于建设工程来说,水泥的化学分析是有着重要的作用的,因此,对于建设工程的品质有着一定的促进作用。对于其化学分析的主要操作过程中,假如水泥里面的氯离子与相关的含量标准体系不符合,就会导致钢筋在使用的时候产生被腐蚀的问题,进而影响建设过程中混凝土的使用。除此之外,水泥化学的分析还可以提升混凝土自身的安全程度,防止外在因素对其产生的影响。在应用的时候,相关的操作工作者要与操作标准体系相符,加强分析的精准程度。
环境温度和氧化镁活性对氯氧镁水泥（MOC）的水化产物形成有重要的影响。对不同温度（5～20℃）MOC水化产物变化的研究表明,当制备和养护温度低于15℃时,MOC水化产物开始出现3相[3Mg（OH）2·MgCl2·8H2O],温度越低,MOC中3相的相对含量越高,而在MOC材料中起强度作用的5相[5Mg（OH）2·MgCl2·8H2O]的相对含量越低,导致低温制备MOC材料早期强度明显降低。提高MgO的活性可以促进低温MOC水化相选择性生成单一的5相,温度越低,生成单一5相的所需MgO的活性越高。同时发现,当利用高活性MgO代替一定比例菱苦土为原料时,MOC低温水化反应速率会明显加快,水化产物选择性生成单一的5相,MOC抗压强度尤其是早期强度明显提高。
为了拓宽氯氧镁水泥(MOC)在建筑、道路等行业的应用,向MOC中掺入柠檬酸,分析了柠檬酸对MOC抗压强度、耐硫酸盐侵蚀性、耐水性、相组成、热稳定性、凝结时间和微观形貌的影响。结果表明:MOC中掺入柠檬酸提高了水化产物5相含量和耐水性;降低了MOC的抗压强度、热稳定性及总孔隙率;延长了MOC的凝结时间。此外,掺入柠檬酸的MOC浸泡在硫酸钠溶液28 d后提高了MOC的耐水性,MOC强度保留系数达到0.8。
利用固体废弃物制备磷酸镁水泥不仅可降低其成本,同时也是优化其性能的重要途径。本工作在分析不同M/P对磷酸镁水泥的凝结时间、流动度及力学性能影响的基础上,研究了采用钢渣、粉煤灰配制的磷酸镁水泥在不同养护条件下的性能特征。结果表明:随着M/P的增加,磷酸镁水泥的流动度减小,凝结时间缩短;当M/P=3时,磷酸镁水泥抗压强度达到最高;磷酸镁水泥中掺粉煤灰较掺钢渣具有更好的耐水性;在空气中养护时,提高钢渣、粉煤灰掺量,磷酸镁水泥砂浆收缩量也增大;而在水中养护,钢渣和粉煤灰会降低磷酸镁水泥的收缩,后期甚至出现一定膨胀。
硫铝酸盐水泥具有快凝、快硬、早强、耐腐蚀能力强等特点,不仅适用于早期强度要求高、抗海水能力侵蚀要求高的工程,而且非常适合低温条件下的工程。近年来随着海洋工程以及极地开发建设需求的增加,硫铝酸盐水泥的研究与应用得到进一步重视。综述总结和分析了硫铝酸盐水泥主要组分在低温条件下的水化、性能特点及其应用情况,同时提出了其低温条件下的研究方向,以促进其低温条件下的研究与发展。
以磷渣和熟料为原料,在机械活化的基础上,通过添加复合早强剂和化学激发剂,解决了传统磷渣用量大时制备的水泥初凝和终凝时间长,早期强度低的瓶颈问题。实验研究了不同激发剂的配比和用量、早强剂添加量、粉磨时间等因素对试件初凝、终凝和强度的关系,以此为基础,通过正交试验优化了各因素最佳条件,研究表明:磷渣、水泥熟料各占50%,石膏、硫酸钠、硫酸铝、氢氧化钠外掺量分别为2. 0%、0. 6%、1. 1%和0. 4%,粉磨时间为40 min,制备的少熟料磷渣水泥达到普通硅酸盐水泥P·O 52. 5R要求。借助XRD、SEM对优化方案不同养护时间试件的分析表征,初步探明了磷渣基少熟料水泥强度形成过程和机理,研究成果可为磷渣大宗化、高值化利用提供理论基础和技术支撑,对进一步提高我国磷渣资源化利用率具有十分重要意义。
二氧化硅（SiO2）是硅酸盐水泥生料的主要成分,其赋存于原料中的结晶特性对熟料烧成能耗及熟料质量具有决定性的影响。结合熟料烧成反应过程,根据熟料矿物与原料矿物组分之间的成键关系,分析了原料中SiO2参与熟料烧成反应的化学过程,综述了原料矿物中的Si-O键合形式,石英的含量、晶粒尺寸、晶型及结晶度等SiO2结晶特性对熟料烧成的影响及作用机理,并总结了提高惰性石英质原料中SiO2反应活性的方法。综述分析可为水泥企业高效应用各类硅源原材料,生产高质量水泥提供参考依据和科学方法。
硫铝酸盐水泥是建筑工程施工阶段比较常见的施工材料,其性能的高低将会直接决定建筑工程的施工进度和使用寿命。为了更好地提高硫铝酸盐水泥的性能,可以选择添加有机外加剂,既可以提高硫铝酸盐水泥的强度,还可以提高建筑工程施工进度。将对有机外加剂对硫铝酸盐水泥性能所产生的影响进行分析,以期更好地发挥硫铝酸盐水泥的优势,推动我国建筑行业的发展。
水泥注浆材料缺点较多,虽应用广泛,但抗压强度和抗弯强度不尽人意,在持久性上也有一定的局限性。在此情况下,市场对高性能水泥浆的需求越来越大。本文试图通过对水泥浆进行测试,了解其性能以及局限性,还就试验数据对影响高性能水泥浆的因素进行了分析,旨在制出高强度及耐久性优良的普通硅酸盐水泥注浆材料。
该文研究了PVA、掺量和超细粉煤灰掺量对水泥工作性能和力学性能的影响.结果表明,掺加聚乙烯醇对水泥的初凝时间则没有明显影响,而终凝时间则随掺量增加有明显减小.聚乙烯醇掺量为0.25 g时标稠需水量最大,为30.0%.聚乙烯醇掺量越高,水泥的抗压强度越低,最后趋于稳定.掺加可再分散性乳胶粉的水泥标稠需水量和初终凝时间都随着掺量的增加而增加,水泥的早期和晚期抗压强度则分别在掺量为0.5 g和1.0 g时达到最高,分别为33.10 MPa和81.91 MPa.掺加超细粉煤灰的水泥标准稠度需水量随超细粉煤灰掺量的增加先减小后增大,早期和晚期抗压强度都随着掺量的增加而先增后减,并且都在掺量为50g时达到最大,分别为44.60 MPa和98.63 MPa.
免压蒸PHC管桩水泥由于耐久性好、生产工艺简单、环境污染小,在国内的应用越来越广泛。本课题结合工厂实际生产情况,选取了特定矿物组成的硅酸盐熟料,掺加一定量矿粉和粉煤灰,研究两种混合材复掺对水泥性能的影响规律,确定最佳的混合材掺量,制备出性能优良的免压蒸PHC管桩水泥。试验结果表明:在利用矿粉和粉煤灰复掺制备免压蒸PHC管桩水泥样品时,应加入一定量的调节剂,缩短水泥凝结时间;为了制备出性能优良的水泥样品,在混合材总掺量不超过50%时,矿粉和粉煤灰掺量比宜控制为3.5～5.0,制备出的水泥性能优良;矿粉对水泥早期性能的改善作用较为明显,粉煤灰对早期性能改善较弱,为了满足管桩出厂时的强度要求,在制备免压蒸PHC管桩水泥时,应将粉煤灰的掺量控制在较小的范围内,适当增加细磨矿粉的掺量。
提出了一种预煅烧和水泥固化/稳定化相结合的无害化处置含砷石膏渣方法,研究了预煅烧影响及砷固化机理.含砷石膏渣中砷含量为8.56%,浸出毒性高达1097.5 mg/L,远高于《危险废物鉴别标准GB5085.3-2007》中危废鉴别值5 mg/L.预煅烧温度为600和700℃时,石膏渣中亚砷酸盐分解导致总砷量和砷迁移性降低,砷浸出毒性可显著降低至较低水平（41.2和4.2mg/L）.采用水泥固化可降低砷浸出毒性和控制砷泄露风险,较高温度（600和700℃）预煅烧后的石膏渣经水泥固化后抗压强度分别达4.2和5.2 MPa,砷浸出毒性分别达到0.98和0.22 mg/L,低于GB5085.3-2007危废限值.砷以Ca2As2O7和AlAsO4形式被包裹或吸附在C-S-H水化产物中,降低了砷迁移性;预煅烧可加速石膏渣水泥固化中砷参与水泥水化和化合反应,导致更多且密实的AlAsO4和Ca2As2O7相形成,强化砷固化效果.该方法有利于含砷量高和毒性高的含砷石膏渣处置,固化体可直接进入垃圾填埋场.
如今我国水泥行业的发展日益加快,对水泥生产的质量要求也有所提高。但是在水泥熟料股烧的过程中,会产生一定的氧化物,并且还会影响到水泥产品的质量,其中影响最为严重的就是氧化镁,其不仅会影响到水泥熟料的煅烧,而且还会对水泥水化造成一定的影响。
本文对国家标准GB/T176-2017中提及的三种氯离子检测方法进行了比较,从实验原理、注意事项、优缺点等方面进行了分析。
基于Arrhenius公式,通过测定不同养护温度(20,30,40,50℃)下硫铝酸盐水泥浆体的水化热,利用指数法和线性双曲法分别计算其水化反应的表观活化能,同时研究了硅灰和高钙粉煤灰对硫铝酸盐水泥水化反应表观活化能的影响.结果表明:采用指数法和线性双曲法计算得出的硫铝酸盐水泥水化反应的表观活化能分别为45.54,55.44kJ·mol-1;在所测试的所有试样中,采用指数法计算所得的表观活化能均低于采用线性双曲法计算所得之值;采用2.5%,5.0%硅灰或40.0%高钙粉煤灰等质量替代水泥后,硫铝酸盐水泥复合体系的表观活化能增大,但以20.0%高钙粉煤灰等质量替代水泥后,该体系的表观活化能降低.
在淡水和Na2SO4溶液中进行冻融循环试验,测试和分析掺加钢渣粉或粉煤灰的磷酸钾镁水泥（MKPC）强度、表观形貌、质量损失、线膨胀变形、吸水率、物相组成及微观结构,并将其与纯磷酸钾镁水泥的上述试验结果进行比较,研究掺加钢渣粉或粉煤灰MKPC的抗盐冻性能.结果表明:钢渣粉和粉煤灰均有助于减小MKPC在盐冻中的强度损失和质量损失;适量钢渣粉和粉煤灰掺入可与MgO粉形成良好颗粒级配,提高MKPC硬化体密实度;冻融中硫酸盐的存在可减少钢渣粉中钙离子的溶出,粉煤灰可明显改善MKPC在冻融循环中的线膨胀变形,其惰性SiO2填充作用及形态效应均有利于提高MKPC的抗盐冻性.
水泥是影响混凝土耐久性的重要因素。近半个世纪前新型干法窑的发明和应用,使硅酸盐水泥熟料(以下简称熟料)质量发生了一些重大的变化,主要是C3S的数量增加、晶体尺寸减小、晶格缺陷增加,熟料碱含量增加,水泥细度变细。这些变化成为混凝土耐久性劣化的原因之一。分析新型干法窑生产工艺导致的水泥(熟料)性能变化与混凝土耐久性的关系,认为水泥早期水化速率过快,是导致混凝土耐久性劣化的本质原因。在此基础上,提出新的通用硅酸盐水泥标准的技术框架,旨在通过水泥标准引导水泥行业改进水泥性能,进而提高混凝土耐久性。
基于小振幅震荡剪切测试原理,采用新型试验方法研究了不同复配比例的硅酸盐-硫铝酸盐水泥混合体系浆液黏度时变特性和触变性,同时结合扫描电镜(SEM)试验对不同龄期下的水泥石微观特性进行分析。结果表明,硅酸盐-硫铝酸盐复配水泥体系水化过程中出现相互促进和水化叠加效应,水泥水化和凝结速度加快。复配水泥浆液触变性随着混合比例不同呈现出先增大后降低、再增大再降低的变化趋势。通过探究硅酸盐-硫铝酸盐复配水泥浆液水化过程和流变特性,为复配水泥浆液在实际工程中的应用提供理论支撑。
利用XRD和TG/DTG等实验方法,对硫铝酸盐水泥膨胀性能与水化产物及抗压强度的关系进行研究,并通过Rietveld分析法对水化产物进行定量分析。结果表明,二水石膏与硫铝酸钙物质的量比达到2.0及以上时,试件膨胀速率可达0.05%/d以上,且膨胀持续时间延长;试件强度是影响膨胀量大小的外在因素,强度增大会制约水泥试件膨胀发展,强度小的试件膨胀率较大;钙矾石(AFt)增长速率是影响膨胀率变化的内在因素,铝凝胶(AH3)不具有膨胀特性。
通过对水泥强度、凝结时间等物理性能的测定,研究了不同掺量的粉煤灰对水泥性能的影响。结果表明:随着粉煤灰掺量的增加,水泥-粉煤灰体系的3d抗压强度呈线性较低趋势;粉煤灰单掺效果<粉煤灰与矿粉复合效果<矿粉单掺效果;在保证强度的前提下,水泥中掺加适当的粉煤灰有助于改善水泥与外加剂的适应性,且对标准稠度用水量和凝结时间的影响不大;建议粉煤灰替代水泥的掺加量不大于5%;粉煤灰替代矿粉的掺加量不大于33%。
生料易烧性指数K1450是一个与C3S形成化学反应速度常数成正比的技术参数,可根据配入煤灰掺入量后的生料化学成分及1 450℃煅烧样品的f-CaO含量进行计算。K1450值越高,表明生料易烧性越好;其显著性影响因素包括生料中粗颗粒石英含量、氟离子含量、熟料设计的液相量和铝率。根据K1450数值高低,可以比较准确地预测水泥窑熟料煅烧热耗的相对变化;当K1450从30提高至70,熟料煅烧热耗可降低10%以上。易烧性较好的生料(K1450>70),由于可在更快的升温速率和更短的高温带通过时间下实现熟料烧成,且可显著减轻窑内还原气氛,因此熟料煅烧热耗较低;若通过进一步优化,使熟料中的A矿能够获得合理的晶体大小及矿物形貌,可显著提高熟料的活性。
2018年4月初,我公司生产的矿渣32.5水泥凝结时间突然偏长,水泥终凝时间较之前偏长60多分钟,随后就有用户反映我公司的矿渣32.5水泥脱模时间延长较多。经过现场查看,对该投诉进行了分析:(1)该混凝土构件在室外成型,成型当天气温偏低(晚上气温在0℃以下),也没有覆盖养护;(2)该批次水泥凝结时间偏长,终凝340 min左右。虽然随着天气变暖,这种现象有所好转,但对公司的声誉造成一定影响。我们针对这次事件进行了
采用XRD和TG/DTG等试验方法,对两种不同细度熟料配制成的硫铝酸盐水泥进行研究,通过Rietveld分析法对水化产物进行定量分析,探讨其膨胀性能与水泥粒径及水化产物的关系。结果表明,减小硫铝酸盐水泥熟料平均粒径对提高抗压强度贡献很大,也可促进硫铝酸盐水泥水化,但并不能显著增加试件膨胀率和膨胀持续时间,二水石膏掺量对于硫铝酸盐水泥膨胀性能的影响要大于熟料粒径的影响。
采用碱浸出率法测试了铝酸盐水泥及两种铝酸盐水泥-半水石膏二元体系饰面砂浆浸水后水中物相的质量,并用XRD分析了水化产物及浸水后水中物相成分,得出（1）引起铝酸盐水泥饰面砂浆泛白的主要物相为Ca CO3和Al（OH）3,而Ca CO3和Al（OH）3是由铝酸盐水泥的水化产物水化铝酸钙碳化分解而生成;（2）铝酸盐水泥-半水石膏二元体系在石膏量为5%时水化产物主要为CAH10和AFm,在石膏量为25%时水化产物主要为AFt,铝酸盐水泥-半水石膏二元体系出现泛白的原因是AFm的碳化,推测主要水化产物为AFt时砂浆未出现泛白的原因是生成AFt的同时有足够的AH3生成并包裹AFt,保护其不被碳化。
微裂程度直接影响着水泥稳定碎石材料实施微裂后能否出现理想裂缝以及力学强度的自愈。为了更加科学合理地对微裂程度进行控制,定义水泥稳定碎石材料早期微裂后抗压回弹模量的下降百分率为微裂程度,利用SPSS软件对混合料结构类型、水泥用量、微裂时间、微裂荷载对水泥稳定碎石微裂程度的影响情况进行显著性分析后,基于二次回归正交组合设计方法,建立了水泥稳定碎石微裂程度控制模型。结果表明:抗压回弹模量的试验值与回归方程得到的计算值接近。在实际工程的应用中,可利用此模型,根据设计要求的抗压回弹模量值来确定所对应的微裂时间和微裂荷载,也可计算出微裂时间、微裂荷载确定情况下水泥稳定碎石的微裂程度,从而为水泥稳定碎石微裂程度的有效控制提供参考依据。
选取三种碱含量有差异的熟料,通过外加碱金属硫酸盐和石膏来调节水泥的碱硫比（R/S=Na2Oe/SO3,摩尔比）,测定和分析水泥浆的黏度、流动度、早期强度和水化产物的变化,以反映不同碱硫比对水泥流变性能的影响。结果表明,碱含量为0. 10%的低碱水泥熟料,黏度随碱硫比的增加先减小后增大;对于碱含量为0. 64%水泥熟料,水泥黏度随碱硫比增加而减小;而碱含量为0. 34%的水泥熟料,水泥黏度随碱硫比增大黏度变化趋势较为缓和,也呈现增大的趋势;流动度变化也呈现同样规律;强度则随着碱硫比的增大而有所下降。可以认为,碱硫比在一定范围内明显影响水泥的流变性能,或者水泥实际应用时可通过调整碱硫比来改善流动性。
制备了一种苯丙乳液水泥复合材料(SCCM),并采用正交试验的方法对其拉伸力学性能进行了测试和分析。结果显示:粉液比决定了SCCM固化反应的形式,是影响其各项拉伸力学性能的主要因素;粉液比较低(0. 45)时,随着水泥掺量的增大SCCM的变形能力和韧度变差,粉液比较高(0. 65、0. 85)时,随着水泥掺量的增大SCCM的强度、变形能力和韧度逐渐提高,粉液比越高提高越明显;滑石粉能提高SCCM的强度,重质碳酸钙能提高SCCM的变形性能和韧度;粉液比为0. 65、水泥掺量为0. 35、填料类型选用重质碳酸钙时,SCCM的各项拉伸力学性能均较好,具有很大潜力用作建筑接缝填缝材料。
利用脱硫石膏钢渣无熟料水泥固化软土,既可以充分利用工业废渣,又能减少水泥的用量,保护自然资源。通过研究在不同掺入比和不同龄期时固化土的无侧限抗压强度,分析了掺入比、龄期对固化土强度的影响。试验结果表明,脱硫石膏无熟料水泥固化早期强度较低,与水泥相比不同掺入比时随龄期的增长固化强度变化较大。当脱硫石膏钢渣无熟料水泥的掺入比较水泥的掺入比大5%时,在龄期达到28 d以后,其固化强度与水泥土的固化强度相当。
研究了铝酸盐水泥种类、掺量及养护温度对碱激发矿渣砂浆早期泛霜的抑制效果。结果表明:（1）加入适量铝酸盐水泥能够明显抑制碱激发矿渣砂浆的早期泛霜;（2）铝酸盐水泥对碱激发矿渣泛霜抑制效果与体系的化学组成有关,而与铝酸盐水泥种类无关,当体系硅铝比为3. 02～3. 14、钠铝比0. 54～0. 56时泛霜抑制效果最好;（3）低温养护下,铝酸盐水泥抑制碱激发矿渣泛霜效果明显;（4）红外光谱（FTIR）分析结果证实铝酸盐水泥的加入,促使Al3+进入[SiO4]4-中,取代Si4+,形成的电负性为固定Na+提供了可能。
水泥硬化后的强度是水泥的重要特性,早期水泥硬化强度的预测对水泥的生产和应用都有着十分重要的作用。通过水泥胶砂试验,测得水泥胶砂试件在28d的抗折强度。利用Matlab软件对抗折强度进行回归分析,分别使用Polynomial函数与Exponential函数进行拟合,得出抗折强度的拟合曲线和回归方程,并对回归方程系数进行显著性检验。通过比较Polynomial函数方程与Exponential函数方程的稳定性,得出稳定的拟合方程式。
采用沉淀法制备形貌分别为类纤维状、类球形堆叠状及团聚锡箔状的水化硅酸钙(C-S-H),并探究了不同形貌C-S-H对水泥水化产物形貌及水泥性能的影响。结果表明:不同形貌的C-S-H对水泥浆体的微观形貌有调控作用;C-S-H能有效缩短凝结时间,加快水泥水化速度,并提高水泥浆体的早期强度,其中纤维状的C-S-H分散性最好,对水泥性能的提高效果最为显著。
针对月球真空环境和其富含火山灰质材料的特点,对经干混蒸压养护制得的水泥硬化体的性能随凝灰岩微粉掺量的变化规律进行了研究。结果表明:其抗压强度随凝灰岩微粉掺量的增加呈先提高后逐渐降低,在凝灰岩微粉掺量相同的条件下,干混蒸压养护的硬化浆体抗压强度高于经湿拌蒸压养护后的硬化浆体强度,且明显高于经湿拌标准养护28 d的硬化浆体强度,在其硬化浆体中,水泥熟料矿物已水化;在凝灰岩微粉掺量大于20%时,氢氧化钙晶体已不存在;随着凝灰岩微粉掺量的增加,依次出现的水化硅酸钙的产物为水化硅酸三钙、水化硅酸二钙、硬硅钙石、托勃莫来石和白钙沸石。
硫酸盐侵蚀是影响水泥混凝土结构耐久性的重要因素之一,提高水泥的抗侵蚀性能对工程建设具有深远意义。通过对国内外对水泥抗硫酸盐性能的研究进展,归纳和比较了国内外抗硫酸盐水泥研究中硫酸盐对水泥基的侵蚀破坏机理、抗侵蚀程度的检验指标和评定方法、硫酸盐对水泥基的不同破坏类型及其影响因素以及改善并提高水泥基抗侵蚀性能的措施等方面研究的共性及差异性。在此基础上,提出了发展绿色环保的新型抗硫酸盐水泥研究前景和思路。
通过灰关联熵法研究了稻壳灰及丙烯酸钙对水泥强度和水化放热性能的影响。结果表明,稻壳灰和丙烯酸钙的加入降低了水泥的早期强度,但提高了后期强度;引发剂是影响1 d抗压强度的最主要因素,而丙烯酸钙是影响3 d和28 d抗压强度的主要因素。抗压强度最高时材料的最佳掺量为:稻壳灰15%、丙烯酸钙1.0%、引发剂3%、交联剂10%。稻壳灰和丙烯酸钙的加入降低了水泥的水化热和Ca（OH）2吸热峰,60 h之前对水泥水化起阻碍作用,60 h后起促进作用;随着龄期的延长,稻壳灰/丙烯酸钙复合改性水泥的质量损失率逐渐增大。
在低品位轻烧氧化镁粉中,以硼砂的方式引入氧化镁质量0.15%的B元素,分别在1300、1400、1500、1600℃下煅烧3 h得到的氧化镁粉,按照与磷酸二氢钾质量比3∶1,硼砂掺量为氧化镁质量的7%,水灰比0.17来制备磷酸镁水泥。研究表明,在低品位轻烧氧化镁粉中引入B元素在1600℃下煅烧的氧化镁可以代替重烧氧化镁,其中氧化镁晶粒的尺寸由10.44μm增长到23.89μm,制备的磷酸镁水泥7 d抗压强度可以达到52.2 MPa,与重烧氧化镁制备的MPC相当,而成本却有所降低。
结合微观和宏观的测试方法对比研究了微珠在水泥浆体中的水化特征,结果表明:掺入微珠后浆体的水化产物与纯水泥大体一致,只是在一些物相含量上有所差异。通过SEM观察发现,微珠的二次水化反应主要发生在中后期,早期主要起填充作用,对浆体抗压强度进行测试表明,微珠对浆体的早期强度并无明显改善作用。但随着微珠的二次水化反应生,浆体的后期强度可超过纯水泥浆体。浆体化学结合水含量的发展趋势与抗压强度基本一致,在一定程度上化学结合水含量可以反映浆体抗压强度的大小。
为了高效利用污泥废物,以污泥残渣为原料制备磷酸镁水泥,研究不同污泥残渣掺量对磷酸镁水泥力学性能和固化重金属效果的影响。结果表明:当污泥残渣掺量为5%时,磷酸镁水泥的力学性能最优,抗压强度为42.08 MPa;但继续掺入污泥残渣会影响磷酸镁水泥的水化过程,使其力学性能降低。掺入污泥的磷酸镁水泥经固化,其中的重金属浸出量大幅降低,远低于GB 5085.3—2007规定限值。
磷酸镁水泥是一种新型无机胶凝材料,具有早强、快硬、粘接性能好等特点,综述了磷酸镁水泥水化机理的研究进展,分析了磷酸盐种类、水胶比、磷酸盐与氧化镁的摩尔比、缓凝剂、氧化镁活性等对磷酸镁水泥水化的影响。
为了研究石墨烯对硫氧镁水泥强度的影响,选取水灰比0.37、0.43、0.51在55%～95%的养护湿下制备了石墨烯硫氧镁水泥基复合材料,进行了抗折强度和抗压强度测试。采用X射线衍射研究了水化产物,并通过扫描电镜(SEM)观察了复合材料的微观形貌。结果表明,在0～2.0%的掺量内,硫氧镁水泥抗折强度随石墨烯掺量的增加而增大,当掺量达到2.0%,抗折强度最大提高了144.9%。抗压强度先减小后增大,2.0%掺量下出现极大值。该复合材料的最佳养护湿度在65%左右。水灰比对复合材料强度的影响在高石墨烯掺量下比较明显。X射线衍射分析表明掺石墨烯和改变养护湿度均只改变水化产物的数量。SEM分析表明石墨烯的掺入细化了水化产物尺寸,优化了水化产物的分布和排列。
为了研究活性MgO对氯氧镁水泥收缩性能与抗折强度的影响,对不同活性MgO含量的MOC进行收缩率、抗折强度、水化产物组成以及显微结构进行了测试。结果表明,MOC试件的收缩率随MOC中活性MgO含量增加而增大,MOC收缩变形是由毛细孔水分蒸发与水泥硬化失水两方面综合作用的,活性MgO含量越高越容易引起试件失水收缩。此外,活性MgO含量高的MOC试件更有利于5相的形成,使水泥空间形成致密结晶结构,因而抗折强度相对更高。
高贝利特硫铝酸盐水泥通常在低温条件下使用。本文研究了高贝利特硫铝酸盐水泥在30℃、60℃、90℃养护条件下,水泥石抗压强度变化规律,并通过XRD、SEM检测了水化产物的变化规律。高贝利特硫铝酸盐水泥在60℃养护28d时的抗压强度最高,在90℃高温条件养护时,抗压强度呈"增长-下降-增长"的发展规律。在30、60℃养护时的水化产物为钙矾石(AFt)、C-S-H凝胶。在90℃养护时,同时存在钙矾石(AFt)、低硫型钙矾石(AFm)及C-S-H凝胶,CS2水化形成大量的CS-H凝胶填充在钙矾石之间,有效避免了水化产物物相对水泥石强度的影响,研究结果表明高贝利硫铝酸盐水泥在一定的高温条件可使用。
通过正交试验研究了硫铝酸盐复合水泥中不同掺量的普通硅酸盐水泥、石膏、硅灰及粉煤灰对其强度、自收缩以及水化热的影响。结果表明:普通硅酸盐水泥及石膏的掺入显著改变了硫铝酸盐复合水泥水化进程,硅灰及粉煤灰是影响后期强度的主要因素;自收缩试验结果表明普通硅酸盐水泥和石膏是影响硫铝酸盐复合水泥水化早期自收缩的主要因素;水化热测试结果表明粉煤灰和普通硅酸盐水泥在水化前6h起到显著作用,粉煤灰降低了水化放热,而普通硅酸盐水泥增加水化放热;硅灰及石膏对6～24h水化放热影响显著。结合XRD及SEM测试结果,表明普通硅酸盐水泥和石膏的存在加速了硫铝酸盐复合水泥水化早期钙矾石生成,随着石膏浓度的下降,发生转晶(AFm),随着后期硫铝酸盐水泥中β-C2S的水化以及硅灰、粉煤灰的火山灰反应产生C-S-H凝胶,使得体系致密化。
对普通硅酸盐(P·O)-硫铝酸盐(R·SAC)复合胶凝体系的凝结时间、胶砂强度进行了分析,利用等温量热仪、综合热分析仪(TG-DSC)、扫描电镜(SEM)、X射线衍射仪(XRD)等从水化速率及水化产物微观形貌等方面分析了复合胶凝体系的水化机理。结果表明:当R·SAC掺量约为10%时,复合胶凝体系的凝结时间相比P·O明显缩短,早期强度提高幅度较大,同时也能获得较大幅度的后期强度增长,力学性能较纯组分水泥性能优越。复合胶凝体系的早期水化速率和放热量高于单组分水泥。随着R·SAC的掺入,复合胶凝体系的水化产物中钙矾石(AFt)增多,Ca(OH)2晶体减少,且AFt的生成量越多,越有利于早期强度的发展,当R·SAC掺量超过30%时,Ca(OH)2消失。
提高水泥石性能的有效方法之一是限制微裂纹扩散。本工作研究了一种新型纳米纤维材料CaSO4晶须,实验结果表明,加入CaSO4晶须能够提高水泥的抗压、抗折强度。同时对水泥的微观结构进行了表征,并分析了CaSO4晶须增韧机理。通过SEM观察了晶须拔出、裂纹偏转和晶须桥接等微观构成,表明适当的界面粘结强度有助于提高水泥中CaSO4晶须的性能。此外,本工作还考察了添加硅灰对含CaSO4晶须的水泥基材料的影响,发现硅灰使水泥水化热的放热峰明显增大,放热峰提前出现,总热量释放增加。通过TG-DSC分析得出硅灰在水泥中能促进了C-S-H凝胶的形成。利用压汞实验进一步证实了水泥的孔隙结构和孔径分布的影响。本研究认为硅灰作为一种优秀的胶凝充填材料,在改善水泥和晶须界面时具有巨大的潜力。
研究了5、10、15℃养护温度下速凝剂聚合硫酸铝对硅酸盐水泥水化和性能的影响,结果表明,当养护温度和聚合硫酸铝掺量分别为5℃、7.5%,10℃、6.0%,15℃、4.5%时,水泥的初凝和终凝时间分别为5、10 min,3、7 min,3、7 min,符合JC 477—2005《喷射混凝土用速凝剂》对凝结时间的要求。速凝剂聚合硫酸铝可促进水泥中铝酸三钙和硅酸三钙矿物在5、10、15℃养护时的水化,从而提高了硅酸盐水泥在水化硬化1 d时的抗压强度。低温条件下养护时,速凝剂聚合硫酸铝使水泥砂浆28 d的孔隙率增大,导致水泥砂浆的28 d抗压强度小幅降低。
针对水泥浆体在流经水泥3D打印样机喷头结构时沾黏、流动性差的问题,提出一种基于多松弛参数格子玻尔兹曼方法(MRT-LBM)的模型,研究幂律流体在单螺杆机构中的流动特性.采用MRT-LBM修正模型,对水泥浆体在喷头中的流动情况进行数值模拟,得到水泥浆体在喷头装置内不同位置处的速度分布情况,为水泥3D打印喷头结构提出改进方案.通过已有理论解的泊肃叶流对修正后的MRT-LBM模型进行详细论述,并将解析解与MRT-LBM修正模型得到的结果进行对比,验证分段幂律模型的可行性.最后,改变晶格节点的数量(10～500),计算实验结果与理论结果的相对误差,结果表明修正后的MRT-LBM模型是稳定的.
在不同养护温度条件下,采用X射线衍射、微量热分析、扫描电子显微镜等研究了硝酸钙对铝酸盐水泥强度及水化性能的影响。结果表明:硝酸钙（CN）能延缓铝酸盐水泥的水化进程,在20℃其延缓程度随CN掺量提高,呈现先增大后降低。其中10%CN延缓程度最显著。在50℃其延缓程度随CN掺量提高而增大。在硝酸钙存在下,铝酸盐水泥会优先形成Gibbs自由能更低的硝酸盐钙钒石相（NO3-AFm和NO3-AFt）,从而抑制铝酸盐水泥的相转变。CN的掺量和养护温度显著影响硝酸盐型钙钒石的形成和演变。硝酸钙大幅提高了50℃养护条件下铝酸盐水泥的抗压强度。硝酸钙的最佳掺量为10%,此时50℃养护条件下铝酸盐水泥的28 d抗压强度达到66.8 MPa,而未掺CN的铝酸盐水泥抗压强度仅为28.7 MPa。
研究了不同温度煅烧MgO（MO）与硅灰（SF）混合物的流动性、抗压强度和pH值。借助X射线衍射、热重分析、Fourier红外光谱和固态核磁共振等测试手段分析了不同养护温度对MO-SF浆体水化产物和水化硅酸镁（MgO-SiO2-H2O, M-S-H）结构的影响。结果表明:随着煅烧温度增加,MO衍射强度增加,峰宽变窄,晶粒尺寸增加,活性降低。低活性MO制备的MO-SF混合物净浆和砂浆流动性更高,最大抗压强度出现时间越晚。提高养护温度有助于MO水化。28 d时,养护温度提高到50℃能加速M-S-H的形成,但80℃养护抑制了Mg（OH）2水解和M-S-H的形成。高温养护有助于M-S-H硅氧四面体聚合程度提高。50℃是形成M-S-H较为适宜的养护温度。
采用有机硅柔软剂对国产聚乙烯醇(PVA)纤维进行表面改性,并制备了纤维增强水泥基复合材料(PVA-ECC)。采用扫描电子显微镜研究了有机硅柔软剂改性对PVA纤维表面结构的影响,用三点弯曲试验研究了有机硅柔软剂改性的PVA纤维对PVA-ECC复合材料弯曲性能的影响。研究结果表明:随着有机硅柔软剂含量的增加,PVA-ECC的极限弯曲强度和极限跨中挠度均先增加再减小,当有机硅柔软剂质量分数为7%时,极限弯曲强度和极限跨中挠度达到最大值,分别为5.627 MPa和2.123 mm;用ASTM C1609标准分析PVA-ECC三点弯曲韧性,当有机硅柔软剂质量分数为7%时,弯曲韧性达到最大值。
对于建筑行业中常用的建筑材料水泥来说,可以通过加入硫铝酸盐水泥专用复合外加剂的方式,来调配强度较高的硫铝酸盐水泥基材料。本文就对这种材料的强度抗裂性、抗冻性等各种性能进行了综合的研究,通过研究表明硫铝酸盐水泥胶具有良好的性能,可以和普通硅胶盐水泥胶砂很好的结合。
分别研究了随硫铝酸盐基促强减缩剂(SP-SRA)掺量变化,P·Ⅰ和P·O两种水泥的标准稠度用水量、凝结时间、28 d干空收缩以及胶砂强度的变化规律,分析了不同掺量的SP-SRA对P·Ⅰ水泥水化热、水化产物物相和微观形貌的影响。结果表明:随SP-SRA掺量的增加,两种水泥的初凝、终凝时间明显缩短,28 d干空收缩减少,各龄期抗折、抗压强度增大;早期水化放热速率随SP-SRA掺量的增加而增大,XRD和DSC分析表明SP-SRA使钙矾石含量明显增多,MIP分析结果显示随水化的进行,掺SP-SRA的水泥浆体小孔数量逐渐增多,说明钙矾石等水化产物填充了水泥石毛细孔,使得大孔数量减少,小孔数量增加,水泥石更加密实,强度增大,并且钙矾石的膨胀性抵消了部分收缩,使得掺SP-SRA的水泥干空收缩减小。
分别对含二水石膏和无水石膏的硫铝酸盐水泥进行研究,通过进行抗压强度和膨胀率测定,以及利用XRD、TG/DTG、Rietveld等方法对水化产物进行定性定量分析,探讨两者水化产物、膨胀率与抗压强度的差异。结果显示,含无水石膏的硫铝酸盐水泥抗压强度要大于含二水石膏的硫铝酸盐水泥;石膏掺量较多(石膏与硫铝酸钙摩尔比为1.5)时二水石膏对于发挥水泥膨胀性能的贡献较大,掺量较低(石膏与硫铝酸钙摩尔比为0.5和1.0)时两种石膏对于促进膨胀率发展作用相差不大;二水石膏对于促进硫铝酸盐熟料水化的效果比无水石膏要好。
目的研究不同制备工艺、不同原料配比对硫氧镁水泥固化硼废弃物抗压强度的影响,选出最佳配比,为提高硼废弃物利用率提供新思路.方法用硫酸与废弃物中氧化镁反应,研究反应后的静置时间以及原料配合比对硫氧镁水泥净浆试样的性能影响,测试其抗压强度,并用XRD测试其水化产物.结果硼废弃物与硫酸反应制备浆体的静置时间为20 min、硼废弃物质量分数为40%、水灰比为0. 5、硫酸与氧化镁质量比为1∶2时,硫氧镁水泥试样的抗压强度最高.结论随着硼废弃物与硫酸反应制备的浆体的静置时间、水灰比、硫酸与氧化镁的质量比、硫酸质量分数的提高,试样抗压强度均呈先增大后减小的趋势,硫酸质量分数大于50%后会使得水泥试样抗压强度大幅度降低,水泥试样的抗压强度随着硼废弃物掺量的提高而逐渐降低.
普通硅酸盐水泥(OPC)是一种应用广泛的建筑材料,而硫铝酸盐水泥(SAC)是一种性能优良的特种工程材料,二者都具有各自的优缺点,如能将其复合,综合其优点,便可以改善水泥性能。本文以两种材料作为研究对象,以不同掺量(0～100%,以10%递增)的OPC与SAC复合,以凝结时间、流动度、强度为研究指标,选出最优配合比,并与普通硅酸盐水泥对比,做出综合评价,为普通硅酸盐水泥-硫铝酸盐水泥二元体系的应用提供一定依据。
水泥细度与水泥和混凝土的各项性能指标均有密切联系。水泥熟料不能充分发挥其水化反应活性是一种浪费,而混凝土构筑物不能保持长期的耐久性同样是一种浪费。水泥细度需要保持在一定合理的范围内,既不是无上限的增加,也不是无下限的降低。确定合理水泥细度的标准,宏观上是混凝土规定龄期的最高强度,微观上是水泥混凝土形成混合物在水化动态中最紧密堆积,通过物理和化学两方面保持混凝土强度持续增长,按照水泥混凝土全生命周期低碳化要求确定水泥细度。水泥细度与凝结速率之间是化学方式的对应,水化热法可能是检测凝结时间比较恰当的方式。水泥细度与混凝土碳化之间存在正反两方面的叠加效应,较细的水泥水化生成大量的水化产物有利混凝土的密实和碱度,而可溶性碱的增加却不利于抵抗碳酸盐的侵蚀,水泥中大量使用超细混合材和矿物掺合料同时又在不断消耗水化产物和碱。根据目前水泥行业共同粉磨的生产现状,需要降低对水泥早期强度的考核,以实现混凝土性能的改善。
采用高浓度zeta电位分析仪,分析不同掺量的三聚磷酸钠对硅微粉-水泥浆体在不同pH值条件下zeta电位的影响。结果发现,不同掺量三聚磷酸钠对不同掺量的硅微粉-水泥浆体初始p H值影响不大。在硅微粉-水泥体系中,相同分散剂条件下,硅微粉掺量越多,浆体分散性越差,而相同硅微粉条件下,分散剂掺量越多,浆体分散性越好。
利用微量热分析、X射线衍射（XRD）、差热分析（DSC）、扫描电子显微镜（SEM）、压汞测孔仪（MIP）等手段研究了TiO2纳米颗粒对水泥粉煤灰体系水化硬化以及抗氯离子侵蚀的影响。研究发现:TiO2纳米颗粒的异相晶核效应和微集料填充效应协同作用,促进了水泥熟料的水化,加快了粉煤灰的二次水化进程并降低了硬化水泥石的孔体积,使水泥粉煤灰材料的微观结构更加均匀密实,提高了水泥粉煤灰材料的力学性能和抗氯离子侵蚀性能。
基于Rietveld/XRD精修方法,借助GSAS-EXPGUI软件,研究既定水化龄期普通硅酸盐水泥浆体物相组成的定量表征,并结合Ca(OH)2的热分析定量结果以及熟料矿物与自由水的量化匹配关系研究Rietveld定量结果的可靠性。研究结果表明,干燥水化样品中Ca(OH)2的Rietveld定量结果与热分析定量结果具有较好的一致性,当水化1 d、3 d、7 d和28 d龄期时,其绝对误差分别为1. 2%、0. 7%、0. 3%和0. 8%,且随着水化龄期的延长,样品的相对误差显著降低。结合水泥浆体物相演变的Rietveld定量表征发现,熟料矿物的消耗程度与自由水的消耗程度存在较好的线性相关性(相关系数R2=0. 996),反映了其Rietveld定量表征具有较高的可靠性。在此过程中,提出了基于内标法改进型的非晶相定量公式,并建立了水泥浆体自由水与相应干燥样品化学结合水的数学关系。
研究了引气剂对硅酸盐水泥浆体的电阻率、化学收缩、物理力学性能及氯离子渗透性的影响。结果表明,掺入引气剂使水泥浆体的流动度增大,凝结时间延长,早期水化速率加快,化学收缩增大。水泥浆体的电阻率在凝结前随着引气剂掺量的增加而增大,在硬化后则随着掺量的增加而减小。在28d龄期时,0.04%掺量内的引气剂对硬化浆体的抗压强度影响较小,其强度损失率低于5%,氯离子迁移系数随掺量的增大而减小。随引气剂掺量的变化,水泥浆体的电阻率与化学收缩、抗压强度和氯离子迁移系数均存在很好的定量关系。通过水泥浆体的电阻率发展曲线可以预测其化学收缩、强度与氯离子渗透性的变化规律。
为了研究氯氧镁水泥(MOC)试件分别在老卤、原卤、海水和淡水4种水环境中的强度变化规律,以掺加一定量复合改性剂MOC为基体,将其养护28d后,分别置于老卤、原卤、海水和淡水中浸泡一定期龄,分析其在4种特定水环境中的强度变化规律。实验结果表明,MOC试件在4种特定水环境中抗压强度变化规律不同。相较于在空气中养护,MOC在老卤、原卤、海水和淡水浸泡下,抗压强度有不同程度的降低,其在4种水环境中降低程度依次为:淡水>海水>原卤>老卤。经4种特定水环境浸泡3个月后,MOC抗压强度保留相在老卤中最高,其抗压强度保留相高达95.60%,证明MOC试件在老卤中具有较好的抗盐卤腐蚀性能。
某公司新型干法水泥熟料生产线,回转窑直径:4.8m×72m,斜度:4%,三挡拖轮支撑,预热器为旋风型悬浮预热器、五级筒(4+2+2+2+2),采用高效在线喷腾型分解炉。正常生产期间回转窑喂料380t/h,f-CaO质量为:0.8%～1.5%之间,分解率为:95%左右,一级出口负压:
低热硅酸盐水泥具有低热、后期强度高、抗侵蚀和耐磨性能好、干缩小等优势,尤其适用于抗裂要求等级高的大体积混凝土工程。稳定硅酸二钙高温晶型或活化硅酸二钙矿物,可以提高低热硅酸盐水泥的早期强度,进而促进其在常规建筑工程(非大体积混凝土工程)的推广应用。工业生产中,可以化学掺杂方法和快速冷却方法兼施,一方面,利用含有微量金属元素的废渣或尾矿作为原材料进行配料,另一方面,适当提高熟料冷却速率,共同稳定硅酸二钙高温晶型到室温。
水泥作为土建工程施工中使用最广泛的水硬性建筑材料,它的质量直接影响到工程的质量和安全,水泥胶砂强度值是检验水泥质量的重要指标。我们在水泥使用之前有必要对它进行强度等指标的试验检测,以确保水泥质量满足使用要求。本文在水泥胶砂强度试验过程中,对影响检测结果的因素进行了分析,以达到试验结果的准确性和可靠性,仅供参考。
以氧化铝、氧化钙及炭黑为原料,聚乙烯吡咯烷酮（PVP）水溶液为分散剂,经球磨混合、干燥、压坯,通过埋碳烧结法制备炭黑/铝酸钙水泥（CCAC）。利用X射线衍射仪、扫描电子显微镜和能谱仪研究了PVP水溶液浓度对产物物相组成和显微结构的影响;并分别通过沉降实验和综合热分析研究了炭黑/铝酸钙水泥的水润湿性和抗氧化性。结果表明:5%（质量分数）PVP的添加可以使炭黑的Zeta电位从–22.4 m V下降到–34.4 m V,炭黑在水中的分散性明显改善;经1 400℃保温4 h烧结后,5%PVP试样炭黑分布最均匀,产物中Ca O·Al2O3和CaO·2Al2O3的含量与商用Secar71水泥物相组成相近。与机械混合法制备的炭黑/铝酸钙水泥（S71CB）相比,埋碳烧结法制备的炭黑/铝酸钙水泥（CCAC–5,PVP水溶液浓度5%）具有较好的水分散性和抗氧化性。分别以S71CB和CCAC–5为结合剂制备刚玉质浇注料,研究了2种浇注料的力学性能和抗渣侵蚀性,结果表明:CCAC–5结合浇注料1 500℃烧结3 h后耐压强度和抗折强度分别比S71CB结合浇注料提高8.39%和10.71%,熔渣侵蚀率降低7%。CCAC–5结合浇注料表现出较好的力学和抗渣侵蚀性能,有望成为含碳浇注料的新型结合剂。
通过普通自由基聚合反应,用共聚法制备了5种不同侧链长度的梳型共聚物(PC-1～PC-5),探讨了聚羧酸超塑化剂的侧链长度对净浆分散性保持、流出时间等影响,分析了经时损失及胶砂强度与自由水率和超塑化剂残留量之间的关系。结果表明:随着侧链长度的增加,其减水性能逐渐提高,1h净浆经时损失程度逐渐变大,水泥浆体流出时间逐渐增加;水泥胶砂早期抗压强度逐渐提高,且掺PC-5的胶砂早期抗压强度最大;水泥浆体中自由水率逐渐降低,但经时自由水率变化较小,浆体自由水中聚羧酸超塑化剂的残留量越少。
矿渣是一种常见的工业废渣,矿渣中含有大量的CaO、Si O2、Al2O3等的氧化物。生产水泥时加入矿渣作为混合材,不仅降低了水泥的造价,而且减少了工业有害物质的排放,保护了环境。文章从矿渣的反应程度、浆体中Ca(OH)2的含量和矿渣硅酸盐水泥中C-S-H胶凝的Ca/Si比这三个方面,去研究矿渣作掺合料时硅酸盐水泥的水化。
水泥颗粒粒度分布、比表面积及圆形度都是水泥加工工艺过程中的重要参数。为了实现对上述技术指标的实时监测,基于图像法研制了一套在线测量系统,并在水泥厂进行了在线测量,获得了水泥颗粒粒度分布等参数的测量结果。将系统测得的粒度分布和比表面积分别与激光粒度仪和勃氏比表面积测定仪的测量值进行对比,结果基本相符。此外,针对图像法测量下限的问题,利用Rosin-Rammler分布函数对原始测量结果进行了拟合修正,拓展了图像法的测量下限,使测量结果更符合实际情况,从而为工业生产提供实时的数据参考。
为测定扰动对水泥浆液粘度及结石体强度的影响,采用数显粘度计和压力试验机对不同水灰比的水泥浆液在扰动条件下测试浆液粘度和不同龄期的结石体抗压强度,结果表明浆液在扰动后粘度先呈现剪切稀化,后粘度变稠,每次扰动后粘度峰值呈逐次递减规律;间断时间的扰动对结石体的强度有影响,随时间的延长和扰动次数增多,结石体强度降低,降低率达40%左右。建议弃用超过90 min的扰动浆液。
采用Materialsstudio软件对C-S-H,C/S=1.7,W/S分别为1.2,0.8,0.6,0.4和0.2进行构建模型,使用分子动力学方法计算了体积模量、剪切模量、弹性模量和杨氏模量,并且按照Jennite和Tobermorite结构也对其模量进行了计算,经过和实验对比分析。结果表明:W/S=1.2,剪切模量最大,W/S=0.4,杨氏模量和弹性模量达到了最大,分别为64.8 GPa和70.1 GPa。较好的吻合Jennite结构计算结果和实验结果,因而其具有Jennite结构。
通过在垃圾焚烧飞灰储库底部增设浓相输送PD泵,在气力输送管道上增设管路助推器,采用内衬陶瓷弯头,有效避免了飞灰储存及输送过程中的堵料问题,为水泥窑协同处置飞灰提供了可靠的技术保障。
利用化学分析、物理检验、X射线衍射分析等手段对脱硫石膏和水泥性能进行了测试分析,找出影响库内水泥强度异常下降的原因,从而采取降低入磨物料综合水分、改变脱硫石膏使用比例、调整出磨水泥质量指标及降低水泥的储存温度的措施。
为实现注浆堵水和加固同步进行的难题,以膨润土和硅酸盐水泥为主要原料,对"膨润土—水泥—早强减水剂—水玻璃"浆液的固化反应加固机理进行了可行性分析,并针对浆液的渗透性﹑粘度﹑凝胶时间以及结石体的塑性强度﹑抗压强度﹑耐久性等因素进行了室内试验(正交试验﹑耐久性试验)研究,详细分析了浆液及结石体的物理化学特征,给出了浆材的最佳配比及相应的性能指标。通过地面注浆试验,验证了浆材对堵水加固的可行性,并取得了良好的治理效果。该类浆液与水泥类及一些常见的化学类浆材相比,具有价廉﹑储存方便﹑且无毒无污染的优点。
1水泥化学与普通化学的符号代表的概念差别一个学员问我:"水泥水化怎么还会有氢的参与?"我说没有啊,怎么会有呢?他给我展示了一个化学式,硅酸三钙的水化:C3S+nH=C-S-H+（3-x）CH原来如此!我解释说,与普通化学不同,这是水泥化学反应的一个简写,水泥中的主要矿物成分:
选用RHEOLAB QC型旋转黏度计,分别测试了内掺水泥质量分数0. 0%、1. 0%、2. 0%与3. 0%纳米SiO2的水泥浆体在5℃、20℃、30℃时的稳态流变曲线、静态屈服应力、恒定速率剪切下的表观黏度与剪切应力,系统研究了不同环境温度时纳米SiO2对新拌水泥浆体流变性能的影响。结果表明:随纳米SiO2掺量增加,水泥浆体的动态屈服应力与稠度系数均显著增大;随温度升高,掺纳米SiO2的水泥浆体的稠度系数均增大,纳米SiO2掺量为0%与1. 0%的水泥浆体的动态屈服应力增大,而纳米SiO2掺量为2. 0%、3. 0%的水泥浆体的动态屈服应力基本不变;随纳米SiO2掺量增加,水泥浆体的静态屈服应力与其在10～120 min的增长速率均增大; 20℃、30℃时,随纳米SiO2掺量增加,水泥浆体的剪切变稀程度增大; 5℃与30℃时,随纳米SiO2掺量增加,水泥浆体的触变指数增大;当纳米SiO2掺量为1. 0%时,水泥浆体的活化能低,温度敏感性弱,热稳定性好。
为了探究新拌磷酸钾镁水泥（MKPC）基浆体的早期变形机制,利用自制气球装置测试参考样（F0） 1 d以内的膨胀率来验证试验的可行性,同时测试了不同粉煤灰掺量的磷酸钾镁水泥（MKPC）浆体1 d以内的塑性变形、强度、水化温度,分析了MKPC浆体的物相组成和微观形貌。结果表明:（1）该试验方法所得结果有较好的重复性和复现性;（2） MKPC浆体从加水拌和至测试历时10 min,水化10 min开始至水化2 h体积迅速膨胀,之后MKPC浆体的体积膨胀率逐渐下降,直至1 d达到稳定状态;（3）水化24 h时,F0的体积膨胀率为0. 26×10-2,粉煤灰掺量为10%、20%、30%（代号FA10、FA20、FA30）的MKPC浆体较F0的膨胀率分别增加了181. 98%、199. 81%和155. 97%。
以填埋场陈腐垃圾中的腐殖土作为研究对象,探究其作为水泥窑替代原料的潜力及腐殖土掺入对水泥性能的影响。在400℃、600℃、800℃3个温度梯度和20 min、30 min、40 min 3个时间梯度下分别对腐殖土进行热脱附预处理,结果表明600℃和800℃热脱附条件下腐殖土中多数重金属和氯离子(Cl~-)有较好的脱除效果,但随脱附时间延长部分重金属富集,而Cl~-的去除率明显升高。将腐殖土参与水泥配料,结合《水泥窑协同处置固废环保技术规范》(HJ662-2013),在600℃30 min条件下,腐殖土可以达到13%的最大替代潜力。在此基础上对掺入(0%、3%、6%、9%、13%)腐殖土的水泥性能进行分析,结果表明各掺入比的熟料及水泥的各项性能均符合相关标准要求,且掺入腐殖土后水泥强度明显提高,最高可满足52. 5标号硅酸盐水泥的强度要求。
水泥凝结时间的长短影响水泥的实际使用,本文结合资料和实验对水泥凝结时间进行检验,从仪器设备和实验条件及操作过程三个方面对水泥凝结时间检验做了探讨,并进一步分析这三个方面的因素对水泥凝结时间的影响,为后续水泥凝结时间检验提供一定建议,也希望对后续的水泥实际使用有一定帮助。
氯氧镁水泥（MOC）的弱耐水性是限制其广泛应用的主要原因,通过吸水试验探索了MOC中水分侵蚀行为及改善措施。由MOC质量变化曲线得出在水分扩散过程中存在物质溶出时间节点,该点与5Mg（OH）2·Mg Cl2·8H2O（P5）晶体耐水能力有关;添加减水剂后物质溶出节点时间后移,表明减水剂可改善MOC耐水性,毛细吸水系数结果表明减水剂提高了MOC的密实性;溶蚀动力学表明提高水泥耐水性的途径有降低水溶液温度、提高水溶液中氯化镁浓度、减少水解反应场所,而减水剂通过改变水化晶体形貌和提高水泥密实度等措施减少水解反应场所,提高了水泥耐水性;MOC混凝土性能试验结果表明,添加减水剂是改善MOC耐水性的有效途径之一。
为改善磷酸铵镁水泥（MAPC）净浆性能,采用Na2HPO4·12H2O取代部分NH4H2PO4,与重烧氧化镁、硼砂、水制成含Na2HPO4·12H2O的新型MAPC。通过测试pH值、水化温度、凝结时间、抗压强度,并对硬化体进行热重、XRD、SEM等微观分析发现,掺入适量的Na2HPO4·12H2O可以降低浆体的初始温度、反应液最低温度及pH值,延长MAPC净浆的凝结时间,大幅提高MAPC净浆硬化体的早期抗压强度,对60 d抗压强度也有一定的改善作用,其中Na2HPO4·12H2O掺量为15%时对抗压强度的改善作用最明显。
以铜渣和草酸为原料,按一定比例混合,通过酸碱反应制备铜渣基草酸盐水泥,考察了铜渣与草酸质量比（CS/OA）、水灰质量比（W/C）、缓凝剂种类及掺量对所制水泥力学性能和凝结时间的影响,用扫描电镜和X射线粉末衍射仪分析了水泥的微观形貌和物相组成。结果表明,随质量比CS/OA和W/C增加,水泥的抗压强度呈先增大后减小的趋势,凝结时间随CS/OA增大而减小,随W/C增大而增大。硼砂和三聚磷酸钠对水泥的抗压强度影响较大,随其掺量增加,水泥的力学性能降低,适量的硼酸可提高水泥的抗压强度,且具有较好的缓凝效果,可将硼酸作为较佳缓凝剂。当质量比CS/OA=4和W/C=0.16～0.17、硼酸掺量为2.5wt%时,材料性能最优,养护28 d抗压强度可达38.5 MPa,凝结时间为24 min。水泥主要水化产物是结构密实、结晶良好的柱形FeC2O4·2H2O,添加硼砂和三聚磷酸钠会使水泥出现孔隙,而硼酸会促进水化反应使水化产物结晶更优,且不会破坏水泥的密实度。
为研究水杨酸甲醇溶液（SAM）对水泥熟料中硅酸盐矿物的溶解反应机理,采用足量SAM来溶解水泥熟料的晶体产物并培养单晶体,经X射线衍射（XRD）单晶结构分析后,确定所培养的单晶体为水杨酸钙(C14H10O4Ca·2H2O).水杨酸钙属于单斜晶系的非心Cc空间群,在不对称单元中Ca与水杨酸中6个羧基氧原子和2个水分子氧原子形成了八配位的八面体结构.用红外光谱（FTIR）检测到了该晶体在3487cm-1处的结合水和在3519cm-1处羧基的—OH伸缩振动峰消失,羰基伸缩振动峰从1656cm-1迁移至1548cm-1.该晶体的13C NMR谱中苯环C基本未变化,因羧基的—OH参与化合反应,C7位移δ从171.80转移至176.09;1H NMR谱检测到了该晶体在δ=4.9500处的结合水.试验表明:铝酸钙和铁铝酸钙在SAM溶液中是稳定相,水杨酸中羧基与硅酸盐矿物中CaO化合生成了易溶于甲醇的水杨酸钙;水杨酸与硅酸盐矿物反应的化学计量关系是2摩尔水杨酸结合1摩尔CaO,当两者摩尔比小于2时,生成的晶体不溶于甲醇,不能用于熟料矿物分离.
为了研究不锈钢AOD渣胶凝性能,采用不锈钢AOD渣代替部分水泥,研究其对水泥胶砂的工作性能、力学性能影响。结果表明:用不锈钢AOD渣从0～50%代替水泥,随着不锈钢AOD渣掺量的增加,水泥的标准稠度用水量先减小后增加,当掺量为30%时,不锈钢AOD渣起到的减水效应最好;随着不锈钢AOD渣掺入量的增加,水泥胶砂强度依次降低,说明不锈钢AOD渣的胶凝活性较小。
文章介绍了一种乙炔清净工序利用二次配制的方法循环利用废次氯酸钠溶液的方法,使废次氯酸钠溶液不再进入发生器,从而降低电石渣浆中的氯离子含量,以满足干法水泥的生产需求。
介绍了山东鲁北化工股份有限公司石膏制硫酸联产水泥技术应用情况。重点介绍了技术经济指标、主要设备和装置的工艺流程、稳定操作要点、成本及效益情况。在现有150 kt/a磷铵、副产磷石膏制200 kt/a硫酸联产300 kt/a水泥装置进行钛石膏制硫酸联产水泥的试烧验证,处理钛石膏500 kt/a,可减少工业副产石膏堆存占地约0.11 km~2,节约石膏倒运、渣场管理费近3 000万元/a。与传统硫酸、水泥工艺相比可节约硫铁矿300 kt/a、石灰石400 kt/a,减排二氧化碳70 kt/a。
0前言江西安福南方水泥有限公司(以下简称"安福南方")有一条3200 t/d新型干法旋窑生产线,配有球磨机Φ3.2 m×13 m带辊压机HFCG150—100及气流分级机HFV2500、卧式选粉机HFVW2500组成的联合粉磨系统。安福南方质量管理严格,生产水泥质量符合国家标准,但近年来常有客户投诉水泥不好用,特别是水泥净浆用于建筑装修贴瓷板,出现水泥
目的研究当总掺量不同时,复合改性硫氧镁水泥的物相组成、抗压强度及耐水性能,提出提高和改善硫氧镁水泥力学性能和耐水性能的方法.方法按材料用量的不同进行硫氧镁水泥基本配比试验;制备复合改性硫氧镁水泥;利用扫描电镜和X光谱衍射进行微观分析.结果硫氧镁水泥的抗压强度达到最大时的基本配比:质量分数为30%,固液比为1.2,粉煤灰掺量为30%;复合酸总掺量取2%,草酸质量与柠檬酸质量比为1∶3的配比时,硫氧镁水泥28 d的抗压强度为72.5 MPa左右,是不添加改性剂硫氧镁水泥的2倍多;复合酸使水泥软化系数在0.95以上,微观分析确定新物相为5Mg（OH）2·MgSO·7H2O.结论加入复合酸使水泥内部更加密实,孔隙率降低,抗压强度提高,并表现出较好的耐水性能和力学性能;新物相的生成是复合改性硫氧镁水泥耐水性能和力学性能显著提高的主要原因之一.
首先对四元体系的基本原材料及其凝结硬化机理进行了分析,研究了不同比例的普通硅酸盐、硫铝酸盐水泥、石膏、矿粉混合体系的水泥砂浆的强度、流动度、凝结时间,确定矿粉最适宜的掺量,旨在为制备快硬、早强、易于施工的四元胶凝体系修补材料提供一定的依据。
备品备件的分析预测与计划是保证水泥生产企业正常运转的基本工作,如何在设备故障之前准备好常用的备品备件是企业管理中一项非常重要而又有技术含量的工作。通过总结分析一系列方法使水泥生产企业备品备件的预测计划变得有规可循,通过这些方法的使用,企业管理人员能方便快捷的做好备品备件的分析、预测、计划和采购等工作,保证设备运转率,提高生产水平,同时为企业在备品备件方面节约成本。
矿物开采过程中,地下水因一系列物理、化学、生物反应而形成具有显著的煤炭行业特征的矿井水。六盘水地区矿产种类多、资源丰富,采集该区域的高矿化度矿井水作为水泥拌合水用不同浓缩程度的矿井水与水泥拌合形成的试样来进行抗压、抗拉实验。研究结果显示,高矿化度矿井水对水泥的性能有一定的影响。为矿井水处理指出了一条更加环保、经济的方法。
通过掺入氧化石墨烯（GO）对高贝利特水泥（HBC）材料的性能进行改性,研究了氧化石墨烯高贝利特水泥材料在硫酸盐、复合盐溶液中的抗蚀性能.研究结果表明,在两种盐溶液侵蚀的条件下,与基准试件相比,当GO掺量为0.05%时,水泥材料的抗折强度、抗压强度和抗蚀性均得到最佳的改善作用.试件微观分析可以得知,在硫酸盐溶液中,试件生成的主要腐蚀产物是钙矾石（AFt）,而在复合盐溶液中,除了AFt之外,还存在水化氯铝酸钙（Friedel’s盐）.由于GO对水泥水化具有促进作用,在侵蚀环境中能够提供较多Ca（OH）2与硫酸根离子和氯离子发生反应,使AFt和Friedel’s盐的生成量增加,水泥内部结构更为密实,从而提高水泥材料的抗蚀性.试验结果对高贝利特水泥在易受环境侵蚀的工程中的应用有着远大的发展前景.
磷酸镁钾水泥（MKPC）的快速凝结硬化和早期集中放热制约了其在工程中的应用,因此寻找一种合适的缓凝剂对于MKPC的应用至关重要。文章研究了NH4Fe（SO4）2·12H2O（NF）对MKPC水化性能和微观形貌的影响,并用STA、XRD和SEM分析了其对MKPC水化的作用机理。结果表明,NF具有吸热降温作用,其溶解和相变过程吸收大量热量,延缓了早期水化放热速率,有效延长凝结时间至50min。掺入NF的硬化体中主要水化产物MgKPO4·6H2O的含量增加,其产物中柱状或者层状结构的数量减少,非晶态结构更加明显。
硫铝酸盐水泥是目前广泛关注的重要低碳水泥品种,然而,该水泥生产成本较高,存在凝结时间不易调控,后期强度发展缓慢等问题。从改善硫铝酸水泥的性能的角度出发,分析了调凝剂、掺合料、纳米材料对硫铝酸盐水泥水化、凝结时间、强度等性能的影响以及存在的问题。最后提出如果能够优化各种掺加材料的改性效果,将对硫铝酸盐水泥在工程实践中的推广和应用具有重要的现实意义。
利用磷酸镁水泥对Pb2+、Cd2+等挥发型重金属硝酸盐进行固化,采用X射线衍射（XRD）、X射线光电子能谱分析（XPS）、及扫描电子显微镜（SEM）等技术手段。研究挥发型重金属对磷酸镁水泥的浸出毒性、表面微观形貌、水化产物和元素分布的影响,以及磷酸镁水泥对Pb2+、Cd2+等挥发型重金属离子的固化效果和机理。结果表明:磷酸镁水泥对重金属固化效果Pb2+>Cd2+,浸出毒性数值远低于国家标准;Pb2+促进水化过程,Cd2+抑制水化过程;Pb在磷酸镁水泥中主要以Pb2+的形态存在,Cd主要以Cd2+的形态存在,Pb2+和Cd2+分别与磷酸根生成相应的磷酸盐晶相并以此状态存在于硬化的磷酸镁水泥中。
为了研究不同掺量以及不同直径多壁碳纳米管(MWCNTs)对水泥基试样力学性能的影响,分别采用直径为10～20 nm、20～40 nm、40～60 nm的三种MWCNTs制备了不同掺量的MWCNTs水泥基试样,并对水泥基试样进行了力学性能试验。通过孔径分析仪(MIP)和扫描电子显微镜(SEM)分别对不同直径及不同掺量的MWCNTs水泥基试样的孔隙结构和微观结构进行了研究。试验结果表明:使用相同直径MWCNTs的水泥基试样中,抗压强度和抗折强度分别在较低掺量为0. 1wt%和0. 2wt%时提升最为明显,孔隙率随着MWCNTs掺量的增加而增大;而使用相同MWCNTs掺量的水泥基试样中,MWCNTs直径为10～20 nm的抗压强度提升最为明显,直径为40～60 nm的抗折强度提升最为明显,孔隙率随着MWCNTs直径的增大而增大。另外通过扫描电镜分析还发现,不同直径不同掺量的MWCNTs在水泥基试样中起到了桥联和拔出作用,能有效的阻止裂缝的传播和发展。
对磷酸镁水泥(MPC)的组成及水化机理进行介绍,总结了影响其工作性能的因素,综述国内外应用MPC作为粘结剂粘接FRP加固混凝土结构的研究进展,提出了存在的问题,为今后的研究提供了参考。
水泥中的碱会加速水泥早期的水化反应,降低水泥的工作性能以及流变性能。在实践中通过研究可以发现,一些低碱水泥会随着石膏添加量的增加,其凝结时间会缩短,不符合国家标准。分析低碱水泥水化硬化中碱的作用,了解低碱水泥凝结异常的因素,可以探究可行的调控措施与手段。
建筑工程由于工程量大、周期长,需要消耗大量的水泥材料,而水泥工程质量高低很大程度上决定了工程整体质量。在水泥工程项目管理中,除了关注进度和质量以外,还要注重施工安全和成本之间的协调,明确管理目标基础上进一步优化管理流程,促使施工活动更有序开展,提升水利工程质量。就水泥工程项目管理进行探究,明确工程管理意义,把握核心要素,提出合理的优化措施,以求推动水泥工程建设和发展。
文化时间进入了新世纪,随着时间的变换,魏卫东的个体空间也在变化。由于工作需要和组织调动,魏卫东先后在河北鹿泉,山西榆次,河北赞皇,山西广灵几家水泥公司任职,担任过中控室主任、副总工、总工、经理、党委书记等职。现代化交通工具早已消除了太行山的屏障,他忽而从黄土高原来到华北平原,忽而又从华北平原回到黄土高原。太行山两侧,留下了他匆匆过往的足迹。
水泥颗粒分布对水泥的强度和使用性能影响很大,通过颗粒分布对水泥性能影响机制的研究分析以及对两种经典理论的分析,提出正确和辩证地理解有关颗粒级配理论和含义,并结合相关研究探讨了如何应用有关颗粒级配理论来指导水泥颗粒级配的优化。
论述在水泥中加入10%的EVA,以0.3的水灰比,研究醋酸乙烯酯/乙烯共聚可再分散乳胶粉(EVA)对水泥水化的影响,并对醋酸乙烯酯/乙烯共聚可再分散乳胶粉(EVA)在水泥硬化浆体的形貌进行了研究。研究表明:EVA延缓水泥的水化,在水泥硬化浆体中形成聚合物膜。
一、国家标准发布时间国家标准委于2016年6月9日批准发布了《水泥中水溶性铬(Ⅵ)的限量及测定方法》(GB31893-2015)国家标准,并于2016年10月1日起正式实施。该标准实施后将对我国水泥行业的发展提出更符合绿色与安全的生产理念,对绿色环保与可持续发展产生积极的影响。早在上世纪50年代已发现水泥中的六价铬会对部分敏感体质人群产生皮肤过敏等不良症状,严重时甚至会导致失去劳动能力。2003年6月18日欧盟通过
通过水化热测试、化学结合水含量测试、X射线衍射分析、压汞测试及强度测试研究了合成的纳米水化硅酸钙(n-C-S-H)对水泥水化过程、硬化水泥浆孔结构及混凝土强度的影响。结果表明:n-C-S-H显著加速了水泥早期水化,提升了水泥在12～24 h龄期的水化程度,从而显著提高混凝土12～24 h龄期的抗压强度,24 h以后对强度提升效果逐渐减小。3 d以后n-C-S-H对混凝土强度发展没有明显的促进作用,1.5%掺量下混凝土强度反而较空白样有所降低;加入n-C-S-H的硬化水泥浆在12 h～3 d龄期内相比空白水泥浆临界孔径降低,凝胶孔孔隙率提高,毛细孔孔隙率降低。n-C-S-H改变了C-S-H凝胶的生成方式,使其原本从水泥颗粒表面析出变为了从孔溶液中析出,显著减小了毛细孔孔隙率,同时增加了凝胶间孔的体积。这种多核生长的方式导致水化产物结构疏松,从而导致基体强度略微降低。因此,在相同水化程度时,掺有n-C-S-H的混凝土抗压强度略低于空白混凝土。
研究了葡庚糖酸钠对水泥凝结时间、流动性及强度等的影响规律,并与葡萄糖酸钠进行了对比。利用水化微量热仪、电导率仪和X射线衍射仪对2种试剂延缓水泥水化的机理进行了分析,并对其吸附和络合能力进行了比较。结果表明:同摩尔比掺量下,葡庚糖酸钠对水泥的缓凝及流动性提升作用更强,对早期强度发展影响也更大,但基本不影响后期强度。与葡萄糖酸钠不同,葡庚糖酸钠仅延长水泥水化诱导期,不抑制加速期的反应速率。二者都主要通过阻碍水化产物的结晶成核过程延缓水化进程。葡庚糖酸钠的吸附和络合作用均强于葡萄糖酸钠,因此延缓水泥水化进程的作用更强。
分析了水灰比、粉煤灰掺量对MPC试件强度的影响。净浆试件最优水灰比为0.13时,1 d抗折、抗压强度分别为8.0、30.2 MPa,28 d抗折、抗压强度分别达到10.3、53.1 MPa,达到P·O 52.5R的强度要求,具有明显的早强、高强特性。改性试件中粉煤灰的最优掺量为10%,最优水灰比为0.17。改性试件1 d抗折、抗压强度分别为5.3、25.9 MPa,达到P·O 42.5R的强度要求,早强特性明显。电镜扫描形貌表明,产物中MKP晶体排列致密;但粉煤灰将破坏晶体排列,导致强度降低。
利用X射线衍射仪、微量热分析、扫描电子显微镜等,研究了MgO、BaO及MgO与Al2O3复掺对硅铝酸二钙C2AS结构及水化活性的影响。结果表明,BaO掺杂对C2AS的结构几乎无影响,3%掺量的MgO能促使C2AS某一晶面的衍射峰增强。MgO与Al2O3复合掺杂可促进Q相的生成。较之MgO、BaO单掺,MgO与Al2O3复合掺杂可大幅提高C2AS的水化活性,其7d的水化总放热量可达到400J/g。
为有效控制水泥中水溶性六价铬的含量,从六价铬的产生来源入手,通过抽取水泥生产商样品进行检测、分析、排查,确认水溶性铬(Ⅵ)的来源,对水泥中水溶性六价铬的影响因素做了系统的研究和分析,并对降低水泥中水溶性六价铬含量提出可行性措施。
含铝矿物相对水泥与工业废渣的水化反应、火山灰活性材质发生土聚反应等过程中形成性能优良的地质聚合物具有不可或缺的作用。综述了含铝矿物相水化铝酸钙(C-A-H)、水化硫铝酸钙(C-A-S--H)、水化硅铝酸钙(C-A-S-H)及水化氯铝酸钙(C-A-Cl-H)胶凝体系中铝相的水化机理,对含铝矿物相在这几种胶凝体系中的形成与反应规律进行了总结。高铝水泥中加入合适添加剂可以提高水泥强度和稳定性,铝取代硅导致电荷不平衡,能够强烈吸引并固定重金属等有害离子;铝酸钙与氯离子作用后能够直接对氯离子进行固定,为危险废弃物的稳定化和无害化处理提供了新思路。指出今后应加强含铝矿物相在不同化学组成的胶凝体系中的形成与转变规律研究。
在本次研究中我们阐述了新型预测控制的算法,模糊预测控制在水泥回转窑分解炉出口温度的相关控制应用,通过结果我们发现当在具体生产过程中引入模糊预测控制技术时相比PID控制系统来说,其控制效果较好,同时相比简单模糊控制来说其稳定性也有显著提升。
针对水泥比表面积试验检测,在简述试验检测结果影响因素和相关注意事项的基础上,提出试验检测基本条件与操作要点,为保证试验检测结果的真实性与准确性提供参考借鉴。
为了探究α型和γ型纳米Al2O3对水泥基材料的改性作用,采用细度为30 nm的α型和γ型纳米Al2O3、尧柏水泥、标准砂和聚羧酸减水剂制备水泥基材料,探析α型和γ型纳米Al2O3对水泥基材料的凝结时间、力学性能和收缩性能的影响,并分析其作用机理。结果表明:α型和γ型纳米Al2O3均会降低水泥基材料的凝结时间,提高水泥基材料的抗折强度和抗压强度,降低水泥基材料的干燥收缩,但γ型纳米Al2O3对水泥基材料的改性作用低于α型纳米Al2O3。综合本文和文献分析发现,纳米Al2O3在水泥基材料中发挥着尺寸效应、填充效应和表面效应,从而达到改性水泥基材料的力学性能和耐久性。
研究了早期受冻环境下铝酸盐水泥复合普通硅酸盐水泥砂浆试件的力学性能及其微观形貌的变化。结果表明:纯铝酸盐水泥体系具有良好的早期抗冻性能,但其与普通硅酸盐水泥复合时,普通硅酸盐水泥掺加比例0～70%时,其早期抗冻性能会有明显下降趋势;而在70%～100%时又呈现上升趋势,但增加幅度较小。铝酸盐水泥低掺量掺入会延迟硅酸盐水泥的水化,导致其复合体系早期抗冻性降低。
通过文献资料分析了混凝土的早期开裂行为以及为降低混凝土早期开裂对水泥强度发展的需求。笔者认为:结合混凝土极限抗拉应变和约束条件下混凝土限制应力的发展,应将混凝土(或水泥)的早期细分为1 d和2 d(或3 d),而不宜笼统说为"早期"。针对混凝土极限抗拉应变和约束条件下混凝土限制应力的发展,作为混凝土主要材料的水泥在强度发展上应与之协调,即具有较高的2 d(或3 d)强度及适中的1 d强度。为实现水泥1 d强度的控制,对于纯硅酸盐水泥而言,宜采用较窄的颗粒分布以减少水泥中的微细粉,并通过矿物掺和料的合理搭配拓宽胶凝材料的颗粒分布;对于含有混合材料的水泥而言,宜利用水泥组分的选择性粉磨,在减少水泥微细粉中熟料颗粒的同时拓宽水泥的颗粒分布。
硫铝酸盐水泥作为一种特殊的水泥品种,具有早期强度高、凝结时间短、耐腐蚀、抗冻融性能好、自由膨胀率低、生产成本低等优点。按照时代的要求,硫铝酸盐水泥是由铝土矿、石灰石和石膏按一定比例配制而成。随着研究的发展,这种水压胶凝材料得到了发展。包括高强度硫铝酸盐水泥、自应力硫铝酸盐水泥、快硬化硫铝酸盐水泥和低碱硫铝酸盐水泥。硫铝酸盐水泥熟料的生产需要较低的热耗,易磨损,是一种新型的水泥熟料。市场前景广阔,2005年,我国硫铝酸盐水泥产量达到125.3万吨。目前,硫铝酸盐水泥的产量稳定在125万吨。本文介绍了硫铝酸盐水泥的生产条件、性质、用途、生产条件和生产现状。
该项目检测了硫铝酸盐水泥在0.18-0.22;不同水灰比下的流动度和凝结时间,得到其综合最优水灰比0.20,测试了最优水灰比下0-0.10%不同氧化石墨烯(GO)掺量的28天抗压强度,得到最佳GO掺量0.08%。试验结果表明在这个范围内,随着GO掺量的增加,流动度减少,最多减少了53.3%;凝结时间先减少后增加,最多减少了30.4%;强度先减少后增加再减少,与不加组相比增加了14.3%。
研究了磷渣在不同掺量下对普通硅酸盐水泥凝结时间及强度的影响,并分别向水泥中掺入易溶性和难溶性的磷酸盐和氟盐,测其凝结时间。研究结果表明:随着磷渣粉掺量的增加,磷渣水泥凝结时间逐渐增长,抗折强度和抗压强度逐渐降低,但后期强度发展迅速,基本能与空白组持平甚至超过空白组;无论是易溶性和难溶性的磷酸盐还是氟盐,在较低的掺量下均能对水泥产生缓凝作用,随着P2O5和F-当量增加,易溶性的NaH2PO4和难溶性CaF2、Ca（H2PO4）2会显著延长水泥的凝结时间,而NaF则不会产生缓凝,甚至会出现速凝,说明磷渣造成缓凝的原因主要与磷渣里面磷和氟的形态及数量有关。
以干密度、孔隙率、抗压强度、孔结构以及断面微观形貌为指标,选择K12、AOS、TX-10、AEO-9、CAB和LAO六种发泡剂研究发泡剂对硫氧镁水泥性能的影响。结果表明:使用发泡剂AOS制备的试样干密度为413 kg/m~3,符合FC A04-JG/T266-2011标准要求,孔隙率为75. 17%,孔径分布集中,排列紧密,主要分布在50～250μm且泡孔基本为圆形或近圆形的密闭孔,抗压强度为1. 5 MPa,高于同密度的其他试样,是合适的硫氧镁水泥发泡剂。
为了对低热硅酸盐水泥胶凝体系力学和热学综合性能进行评价,从而为低热水泥在大体积混凝土中的应用提供参考,以胶凝材料不同龄期抗压强度、抗折强度和水化热为指标,通过限定上限/下限线性计算规则建立评价目标函数,计算不同矿物掺合料下的低热水泥胶凝体系综合性能满意度,并绘制满意度等值线图。研究结果表明:低热水泥胶凝体系综合性能满意度等值线分布可以近似看作系列同心椭圆线;粉煤灰掺量在[5%,20%]区间、矿渣粉掺量在[5%,45%]区间范围内其综合性能满意度较高,具备较好的早强低热性能。该性能评价函数以及满意度等值线图的联合运用,为复合胶凝材料体系力学及热学综合性能评价提供了新的思路。
通过对不同掺量的纳米Si3N4与水泥净浆拌合的试件进行抗压强度试验来研究纳米Si3N4对水泥材料的早强性能影响,并通过SEM和XRD分析对纳米Si3N4的早强机理进行研究。实验结果表明,当掺入纳米Si3N4时,可明显提高水泥材料的早期强度,特别是1 d的抗压强度。由SEM和XRD分析可知,纳米Si3N4可提高水泥材料的致密性,加速水泥的水化进程,促进C-H-S凝胶和钙矾石晶体的形成。当纳米Si3N4的掺量为2%时,水泥的早期强度提高得最明显,其中1 d抗压强度比基准组增加了37.2%。
通过介绍碱激发水泥研究现状,标准养护下中性钠盐粉煤灰水泥研究现状,明确研究标准养护下硫酸钠掺量对粉煤灰水泥强度影响的必要性,为后续试验研究奠定理论基础。
为了弥补沙漠砂水泥基材料的力学缺陷,提高沙漠砂水泥基材料的工程适应性,进而合理利用中西部地区丰富的沙漠资源。本研究提出了氧化石墨烯(GO)改善沙漠砂水泥基材料力学性能的方案。试验发现,沙漠砂的过量掺入严重影响水泥基材料的力学性能,GO的掺入可以改善此不足,当GO掺入量为0.03%时,配制出了28 d抗压强度达到空白标准砂试件的125.41%,抗折强度达标准砂试块94.9%的全沙漠砂水泥基材料。通过扫描电镜的表面形貌观察可知,GO的掺入使水化产物形成致密规则且相互交联的团装晶体,并可以阻止纳米裂缝的持续发展。
采用Materials studio软件对C/S=1.7,W/S分别为1.2,0.8,0.6,0.4和0.2时C-S-H进行构建模型,对OH-和Ca2+、Si4+的配位组成情况进行了计算研究。结果表明:H2O的主要形态是游离态的水,随着W/S的降低,Ca2+、Si4+和OH-的成键明显增强,C-S-H中Ca2+、Si4+和OH的结构为Si4+-OH-和Ca-OH--Ca。
本文从我公司大量分析和试验基础上,通过改良水泥粉磨工艺、优化配比、改变混合材掺加方式等措施,实现控降水泥标准稠度用水量的目的。1原因分析1.1粉磨工艺导致的级配不合理球磨机钢球级配的合理性、选粉机的选粉效率、磨内风速等工艺参数直接决定着水泥颗粒级配的分布[1]。大量数据表明,水泥中1μm以内的颗粒,对水化强度无贡献,还会显著增加水泥标准稠度用水量,且其含量增加说明存在过粉磨现象,应尽可能降低。3μm32μm颗粒含量过
浆液的流动性对于浆液的扩散与运移具有重要的影响。通过开展黏度时变性注浆材料流动性正交试验,并选择不同可泵时间黏度时变性浆液进行流动度测试,分析了水灰比、外掺剂对浆液流动性能的影响规律,揭示了黏度时变性浆液流动度时间变化特征,从外掺剂对浆液水化硬化影响基础上,对浆液的流动变化机制性进行了探讨,并以碎裂岩体注浆为例,研究浆液流动性在注浆中的应用。研究结果表明:对于浆液的流动度的影响,随着水灰比、助剂1~#、助剂2~#、助剂3~#量的增加,浆液的流动度增加,水灰比是影响流动度的最大的因素,其次为助剂2~#、助剂3~#、助剂1~#;对于浆液黏度的影响主次关系为助剂3~#、助剂1~#、水灰比、助剂2~#;浆液流动度的变化具有缓慢期、快速期、稳定期3阶段特征,浆液临近可泵时间时,浆液流动度变化具有显著的突变性。碎裂岩体注浆应用结果表明:运用浆液的黏度时变特性进行注浆,减少了普通水泥浆待凝、复灌所带来的工时延长,缩短了注浆时间,节省注浆材料。
对纯硫铝酸盐水泥体系及硫铝酸盐水泥、矿粉、粉煤灰二元或三元复合胶凝材料体系在不同水胶比下的抗压强度进行研究。结果表明,当不同胶凝材料体系采用标准稠度对应的水胶比时,体系抗压强度最高;XRD、SEM分析证明,在该水胶比时,体系中的主要水化产物AFt(钙矾石)较多,体系结构也更为紧密,因而抗压强度最高。
通过抗压强度、凝结时间、电阻率测定以及X射线衍射(XRD)、扫描电镜(SEM)和孔溶液分析,研究了掺硅灰硫铝酸盐水泥浆体的水化行为.结果表明:5%掺量(质量分数,下同)的硅灰可以很好地改善水泥浆体的抗压强度,10%硅灰掺量的试样抗压强度只在1,28d时稍高于空白试样;掺入硅灰明显缩短了硫铝酸盐水泥的凝结时间;硫铝酸盐水泥的主要晶体水化产物是钙矾石,28d时的钙矾石量稍高于3d时,掺硅灰试样的钙矾石量要高于空白试样;掺硅灰试样的电阻率变化曲线高于空白试样,表明硅灰的掺入能够加快水泥的水化速率;硬化水泥浆体的孔溶液碱度随着硅灰掺量的增加而降低,掺硅灰试样的Ca2+浓度高于空白试样,表明硅灰促进了熟料的溶解,5%硅灰掺量试样的Al 3+浓度最低,表明其促进水化的效果更明显.
针对冻土区、井筒解冻区注浆遇到水泥浆液凝结时间长、加固、堵漏效果差等问题,为了研究低温或负温环境下掺加外加剂的水泥浆液凝结特性,根据工程实际应用要求,配制了添加工业盐、甲酸钙、氯化钙的17种水泥浆液,分别研究其在3、0、-2℃环境温度下的初凝及终凝时间,分析不同低温环境下、不同添加剂对普通硅酸盐水泥浆液凝结时间的影响。研究结果表明:添加工业盐、甲酸钙或氯化钙的水泥浆液可有效缩短初凝和终凝时间,水泥浆液初凝、终凝时间均随着温度的降低而延长;3℃环境温度时,水泥浆液初、终凝时间随工业盐含量增加而缩短,甲酸钙、氯化钙含量为4%时水泥浆液初凝时间最短,氯化钙含量为2%时水泥浆液终凝时间最短;0℃环境温度时,工业盐含量5%时、甲酸钙或氯化钙含量2%时的水泥浆液的初凝时间、终凝时间最短;-2℃条件下,工业盐含量5%时、甲酸钙或氯化钙含量3%时的水泥浆液的初凝时间、终凝时间最短,凝结效果良好。
针对国内外地下施工过程当中多次遇到高温地热水问题,在实验室模拟了40℃温度条件下,不同水灰比对水泥浆液的抗折、抗压和析水率性能的影响以及在不同水灰比时掺加不同量膨润土对水泥浆液的抗折、抗压和析水率性能的影响,并对试验结果进行分析。结果表明:水泥净浆随水灰比增大其抗折、抗压均下降,析水率明显增加;随着养护时间的增长其抗折、抗压强度均不断增加。掺加膨润土对水泥砂浆的抗压强度影响较大,但随着掺量的增加,降低幅度明显减弱,掺加膨润土对水泥砂浆的抗折强度影响较小。
将石灰石和水泥熟料按不同比例混合共同粉磨,运用灰色关联分析方法,研究了石灰石水泥颗粒分布对强度的影响,并建立了28d抗压强度与0~40μm颗粒含量的GM(1,2)灰色模型。研究结果表明:石灰石水泥粉体中10~20μm的颗粒含量与3d强度的关联度最大,20~30μm对28d强度影响最大。
本文就硅酸盐水泥常用有机外加剂对不同厂家所产硫铝酸盐水泥的性能影响进行了试验研究。结果表明,有机外加剂能够降低硫铝酸盐水泥的需水性,对硫铝酸盐水泥具有缓凝作用,但无益于硫铝酸盐水泥的强度发展。
硅酸盐水泥(以下简称水泥)至今仍是不可替代的建筑用胶凝材料,它的性能好坏直接关系到水泥混凝土建筑物的使用寿命。在水泥性能中水泥的细度也是很受人们重视的问题之一。表示细度的指标过去主要是用筛余和比表面积,现在尤其是多组分水泥的生产与应用,还应重视水泥的颗粒分布和各主要组分在不同粒级区的分布。适宜的颗粒分布能提高干水泥粉体堆积密度,也称容积填充率,从而降
本文采用复合矿化剂技术以及采用高碱度系数和高铁配料,研究制备了C3S型硫铝酸盐水泥熟料,并对制成水泥的性能进行了初步的研究。研究结果表明:通过复合矿化剂技术、采用高碱度系数和高铁配料,能够实现低温、高SO3条件下C3S与C4A3S的共存以制备C3S型硫铝酸盐水泥熟料;不同于传统的C2S型硫铝酸盐水泥,C3S型硫铝酸盐水泥除了具有快凝、快硬、早强的特点外,还具有强劲的后期强度增长特点,为低品位铝矾土或高铝工业废渣的利用奠定了基础。
1出现的问题2015年5月中旬,我公司接到一农村用户电话,反映使用的P·C32.5R水泥加入水后不吸水,水泥无法贴瓷砖。农村贴瓷砖方法一般为:将一定量的水泥倒一桶内,倒满水,把瓷砖放入桶内,浸泡一段时间后,直接将瓷砖贴到墙上。所谓不吸水,就是倒入桶内的水,只与表面一层的水泥发生水化反应,而桶下部的水泥仍是干的。
利用实验室制备的癸酸/膨胀石墨定型相变材料、月桂酸/膨胀石墨定型相变材料和石蜡/膨胀石墨定型相变材料对磷酸钾镁水泥（MKPC）水化温升进行调控,同时研究了定型相变材料对MKPC水泥工作性能、水化热和强度的影响。结果表明:掺入癸酸/膨胀石墨定型相变材料、月桂酸/膨胀石墨定型相变材料后,MKPC的水化过程发生变化,磷酸钾镁水泥的性能改变:凝结时间缩短,流动度减小,水化温峰Tmax和水化热降低,但强度有较大幅度减小。掺入石蜡/膨胀石墨定型相变材料后,MKPC水化温峰Tmax随其掺量增加呈规律性降低。较癸酸和月桂酸,石蜡对MKPC水化过程影响较小,石蜡/膨胀石墨定型相变材料的MKPC工作性能更优。
研究纳米SiO2对普通波特兰水泥-粒化高炉矿渣混合水泥的标准稠度用水量、凝结时间、fCaO、pH值、密度、抗压强度和抗折强度等物理性能的影响。结果表明,随着纳米SiO2含量的增加,OPC-GBFS-NS混合水泥的标准稠度用水量、凝结时间、密度、抗压强度和抗折强度增加,fCaO和pH值下降;当纳米SiO2含量超过4%时,密度、抗压强度和抗折强度出现下降,但仍大于对比水泥（M0）;含有45%的矿渣和3%4%的纳米SiO2混合水泥的力学性能最佳。
使用等温微量热仪测定了粉煤灰掺量分别为0、5%、10%、15%、20%和25%的磷酸钾镁水泥(（Magnesium potassium phosphate cement,MKPC）在20℃的水化放热速率和放热量。根据Knudsen和Kondo水化动力学公式计算了MKPC水化最终放热量Q∞、各阶段的水化阻力N和反应速率常数K,研究了粉煤灰掺量对MKPC水化历程的影响机理。结果表明:对于不同粉煤灰掺量的MKPC最终放热量和动力学参数的计算,Knudsen和Kondo水化动力学公式都具有优异的适用性,拟合相关度很高。磷酸钾镁水泥的水化过程可分为6个阶段,水化反应始于第二阶段,水化进行至第四阶段时MKPC由结晶成核直接进入到扩散阶段。随着粉煤灰掺量从0提高到15%,MKPC体系中反应组分MgO和KH2PO4的含量减少,水化放热量降低,粉煤灰主要以物理填充作用参与MKPC水化,对磷酸镁水泥水化过程影响较小。当粉煤灰掺量为15%25%、硼砂相对含量减少时,粉煤灰的火山灰效应显著,水化放热量增大,MKPC各水化阶段的N和K值的变化较大。
采用湿度可控的液态簧振动力学谱方法,对酒石酸掺入量分别为1.2 wt%、1.5 wt%的水泥复合体系进行了实时检测,结果表明:酒石酸主要对水泥水化反应的起始期产生作用（过程ii）,而对其他过程的作用影响不大.当酒石酸掺入量为1.2 wt%时,过程ii出现了3个子过程;而酒石酸掺入量为1.5 wt%时,过程ii出现了2个子过程.由于酒石酸的掺入,对水泥浆体中Ca（OH）2的浓度起到了一定的调控作用,延长了过程ii的反应时间,使得C3S水化更加充分.而对水泥水化反应过程ii以及水化反应进入稳定期的时间点进行统计,也从侧面证实了这一点,表明酒石酸是一种主要在水泥水化反应起始期起作用的缓凝剂.
以改性硫氧镁水泥(MOS)为基础体系,研究了氯化钾掺量对MOS体系凝结时间、抗压和抗折强度及抗水性的影响,并对MOS的物相组成和微观形貌进行了分析。结果表明:氯化钾的掺入可延长MOS的凝结时间;氯化钾不利于MOS抗压强度的提高,但可以明显提高MOS的抗折强度。同时氯化钾提高了MOS抗压强度软化系数而降低了抗折强度软化系数。硫酸镁水泥中氯化钾掺量应控制在3%~5%。
硅酸盐水泥生产中,熟料中的硫酸盐主要由原料及燃料煤带入,对水泥生料、预分解过程、熟料烧成过程中硫的存在形态及演变进行分析研究,选矿废渣、粉煤灰、燃料煤粉对水泥熟料中硫酸盐的含量影响较大,黏土和石灰石基本不带入硫酸盐。预分解后,物料中硫的存在形态均为硫酸盐,不同的预分解温度对硫酸盐含量的影响不大;水泥熟料烧成后,硫的存在形态为硫酸盐,含量较预分解时有所降低。
